Repository: Tujingrenshi/A-materials-discovery-method-considering-the-trade-off-phenomenon-in-machine-learning-prediction

# A-materials-discovery-method-considering-the-trade-off-phenomenon-in-machine-learning-prediction

File: Dataset/Low alloy steel hardness data/Low alloy steel hardness dataset.csv (part 1 of 5)
,T [K],Time [s],Hardness [HV],C,Mn,Si,Cr,V,W,dataset,DROP,Mo,Ni,Co,Al,Cu,Ti,N,B,S,Izod [J]
0,977.5944444444444,3600.0,106.6481994,0.12,0.0,0.0,0.0,0.0,0.0,Grange,False,0.0,0.0,0.0,0.0,0.0,0.0,0.0,0.0,0.0,
1,973.15,3600.0,112.7906977,0.057,0.0,0.0,0.0,0.0,0.0,Speich,False,0.0,0.0,0.0,0.0,0.0,0.0,0.0,0.0,0.0,
2,973.15,3600.0,112.7906977,0.18,0.0,0.0,0.0,0.0,0.0,Speich,False,0.0,0.0,0.0,0.0,0.0,0.0,0.0,0.0,0.0,
3,977.5944444444444,3600.0,114.4044321,0.2,0.0,0.0,0.0,0.0,0.0,Grange,False,0.0,0.0,0.0,0.0,0.0,0.0,0.0,0.0,0.0,
4,922.0388888888888,3600.0,116.6204986,0.12,0.0,0.0,0.0,0.0,0.0,Grange,False,0.0,0.0,0.0,0.0,0.0,0.0,0.0,0.0,0.0,
5,922.0388889,3600.0,122.1485015,0.08,0.5,0.0,0.0,0.0,0.0,Grange,False,0.0,0.0,0.0,0.0,0.0,0.0,0.0,0.0,0.0,
6,973.15,3600.0,125.5813953,0.097,0.0,0.0,0.0,0.0,0.0,Speich,False,0.0,0.0,0.0,0.0,0.0,0.0,0.0,0.0,0.0,
7,973.15,3600.0,126.744186,0.026,0.0,0.0,0.0,0.0,0.0,Speich,False,0.0,0.0,0.0,0.0,0.0,0.0,0.0,0.0,0.0,
8,922.0388888888888,3600.0,129.9168975,0.2,0.0,0.0,0.0,0.0,0.0,Grange,False,0.0,0.0,0.0,0.0,0.0,0.0,0.0,0.0,0.0,
9,973.15,3600.0,131.1138698,0.19,0.0,0.014,0.0,0.0,0.0,Tanino,False,0.0,0.0,0.0,0.0,0.0,0.0,0.0006,0.0,0.003,
10,973.15,3600.0,136.0465116,0.39,0.0,0.0,0.0,0.0,0.0,Speich,False,0.0,0.0,0.0,0.0,0.0,0.0,0.0,0.0,0.0,
11,923.0,5400.0,139.8328259,0.22,0.0,0.0,0.0,0.0,0.0,Ohmura,False,0.0,0.0,0.0,0.0,0.0,0.0,0.0,0.0,0.0,
12,977.5944444444444,3600.0,140.30401815486883,0.18,0.3,0.0,0.0,0.0,0.0,Grange,False,0.0,0.2,0.0,0.0,0.0,0.0,0.0,0.0,0.0,
13,977.5944444444444,3600.0,140.8486494670762,0.19,0.3,0.0,0.1,0.0,0.0,Grange,False,0.0,0.0,0.0,0.0,0.0,0.0,0.0,0.0,0.0,
14,977.5944444444444,3600.0,141.2364709151212,0.18,0.3,0.0,0.0,0.0,0.0,Grange,False,0.0,0.27,0.0,0.0,0.0,0.0,0.0,0.0,0.0,
15,977.5944444444444,3600.0,141.61638347744946,0.18,0.3,0.0,0.0,0.0,0.0,Grange,False,0.06,0.0,0.0,0.0,0.0,0.0,0.0,0.0,0.0,
16,923.15,3600.0,143.2403776,0.19,0.0,0.014,0.0,0.0,0.0,Tanino,False,0.0,0.0,0.0,0.0,0.0,0.0,0.0006,0.0,0.003,
17,977.5944444444444,3600.0,144.3213296,0.42,0.0,0.0,0.0,0.0,0.0,Grange,False,0.0,0.0,0.0,0.0,0.0,0.0,0.0,0.0,0.0,
18,977.5944444444444,3600.0,145.1408345429134,0.18,0.3,0.0,0.0,0.0,0.0,Grange,False,0.0,0.8,0.0,0.0,0.0,0.0,0.0,0.0,0.0,
19,866.4833333333333,3600.0,145.4293629,0.12,0.0,0.0,0.0,0.0,0.0,Grange,False,0.0,0.0,0.0,0.0,0.0,0.0,0.0,0.0,0.0,
20,977.5944444444444,3600.0,145.95244692845372,0.18,0.3,0.0,0.0,0.0,0.0,Grange,False,0.12,0.0,0.0,0.0,0.0,0.0,0.0,0.0,0.0,
21,922.0388888888888,3600.0,147.055831437418,0.18,0.3,0.0,0.0,0.0,0.0,Grange,False,0.0,0.2,0.0,0.0,0.0,0.0,0.0,0.0,0.0,
22,922.0388888888888,3600.0,148.23731155777327,0.18,0.3,0.0,0.0,0.0,0.0,Grange,False,0.0,0.27,0.0,0.0,0.0,0.0,0.0,0.0,0.0,
23,977.5944444444444,3600.0,148.81384315486883,0.18,0.3,0.0,0.0,0.0,0.0,Grange,False,0.0,1.55,0.0,0.0,0.0,0.0,0.0,0.0,0.0,
24,873.15,3600.0,148.8372093,0.057,0.0,0.0,0.0,0.0,0.0,Speich,False,0.0,0.0,0.0,0.0,0.0,0.0,0.0,0.0,0.0,
25,977.5944444444444,3600.0,149.53255361092,0.19,0.3,0.0,0.18,0.0,0.0,Grange,False,0.0,0.0,0.0,0.0,0.0,0.0,0.0,0.0,0.0,
26,977.5944444,3600.0,149.8093647,0.2,0.35,0.0,0.0,0.0,0.0,Grange,False,0.0,0.0,0.0,0.0,0.0,0.0,0.0,0.0,0.0,
27,898.15,3600.0,149.9882784,0.19,0.0,0.014,0.0,0.0,0.0,Tanino,False,0.0,0.0,0.0,0.0,0.0,0.0,0.0006,0.0,0.003,
28,922.0388888888888,3600.0,150.74740530699998,0.31,0.65,0.14,0.0,0.0,0.0,handbook,True,0.0,0.0,0.0,0.0,0.0,0.0,0.0,0.0,0.026,136.53126525299638
29,922.0388888888888,3600.0,151.4082025,0.19,0.3,0.0,0.1,0.0,0.0,Grange,False,0.0,0.0,0.0,0.0,0.0,0.0,0.0,0.0,0.0,
30,922.0388888888888,3600.0,151.4243651093826,0.18,0.3,0.0,0.0,0.0,0.0,Grange,False,0.0,0.8,0.0,0.0,0.0,0.0,0.0,0.0,0.0,
31,977.5944444444444,3600.0,154.24890644600808,0.18,0.3,0.0,0.0,0.0,0.0,Grange,False,0.17,0.0,0.0,0.0,0.0,0.0,0.0,0.0,0.0,
32,922.0388888888888,3600.0,154.3545540524832,0.18,0.3,0.0,0.0,0.0,0.0,Grange,False,0.06,0.0,0.0,0.0,0.0,0.0,0.0,0.0,0.0,
33,922.0388888888888,3600.0,155.21207099173554,0.18,0.3,0.0,0.0,0.0,0.0,Grange,False,0.0,1.55,0.0,0.0,0.0,0.0,0.0,0.0,0.0,
34,873.15,3600.0,157.4101701,0.19,0.0,0.014,0.0,0.0,0.0,Tanino,False,0.0,0.0,0.0,0.0,0.0,0.0,0.0006,0.0,0.003,
35,977.5944444444444,3600.0,157.6177285,0.5,0.0,0.0,0.0,0.0,0.0,Grange,True,0.0,0.0,0.0,0.0,0.0,0.0,0.0,0.0,0.0,
36,922.0388888888888,3600.0,157.8903218181818,0.19,0.3,0.0,0.18,0.0,0.0,Grange,False,0.0,0.0,0.0,0.0,0.0,0.0,0.0,0.0,0.0,
37,922.0388888888888,3600.0,158.032652752,0.31,0.65,0.14,0.0,0.0,0.0,handbook,True,0.0,0.0,0.0,0.0,0.0,0.0,0.0,0.0,0.026,142.36129941970822
38,922.0388888888888,3600.0,158.032652752,0.39,0.71,0.15,0.0,0.0,0.0,handbook,True,0.0,0.0,0.0,0.0,0.0,0.0,0.0,0.0,0.036,115.92277238461956
39,866.4833333333333,3600.0,158.7257618,0.2,0.0,0.0,0.0,0.0,0.0,Grange,False,0.0,0.0,0.0,0.0,0.0,0.0,0.0,0.0,0.0,
40,923.0,5400.0,160.2578454,0.41,0.0,0.0,0.0,0.0,0.0,Ohmura,False,0.0,0.0,0.0,0.0,0.0,0.0,0.0,0.0,0.0,
41,977.5944444444444,3600.0,160.2929448315307,0.19,0.5,0.0,0.0,0.02,0.0,Grange,False,0.0,0.0,0.0,0.0,0.0,0.0,0.0,0.0,0.0,
42,973.15,90000.0,160.47827313397067,0.56,0.0,0.0,0.0,0.0,0.0,Hollomon ,False,0.0,0.0,0.0,0.0,0.0,0.0,0.0,0.0,0.0,
43,977.5944444444444,3600.0,161.90199480019896,0.2,0.5,0.0,0.0,0.0,0.0,Grange,False,0.0,0.0,0.0,0.0,0.0,0.0,0.0,0.0,0.0,
44,977.5944444444444,3600.0,162.353888591124,0.19,0.53,0.09,0.0,0.0,0.0,Grange,False,0.0,0.0,0.0,0.0,0.0,0.0,0.0,0.0,0.0,
45,873.15,3600.0,162.7906977,0.097,0.0,0.0,0.0,0.0,0.0,Speich,False,0.0,0.0,0.0,0.0,0.0,0.0,0.0,0.0,0.0,
46,922.0388888888888,3600.0,163.20280120908996,0.2,0.5,0.0,0.0,0.0,0.0,Grange,False,0.0,0.0,0.0,0.0,0.0,0.0,0.0,0.0,0.0,
47,977.5944444,3600.0,163.5318939,0.2,0.64,0.0,0.0,0.0,0.0,Grange,False,0.0,0.0,0.0,0.0,0.0,0.0,0.0,0.0,0.0,
48,873.15,3600.0,163.9534884,0.18,0.0,0.0,0.0,0.0,0.0,Speich,False,0.0,0.0,0.0,0.0,0.0,0.0,0.0,0.0,0.0,
49,922.0388888888888,3600.0,164.3366247600167,0.19,0.53,0.09,0.0,0.0,0.0,Grange,False,0.0,0.0,0.0,0.0,0.0,0.0,0.0,0.0,0.0,
50,810.9277777777778,3600.0,165.33649148299995,0.31,0.65,0.14,0.0,0.0,0.0,handbook,True,0.0,0.0,0.0,0.0,0.0,0.0,0.0,0.0,0.026,129.48099137697272
51,866.4833333333333,3600.0,165.33649148299995,0.31,0.65,0.14,0.0,0.0,0.0,handbook,True,0.0,0.0,0.0,0.0,0.0,0.0,0.0,0.0,0.026,130.83681327620803
52,810.9277777777778,3600.0,165.3739612,0.12,0.0,0.0,0.0,0.0,0.0,Grange,False,0.0,0.0,0.0,0.0,0.0,0.0,0.0,0.0,0.0,
53,922.0388888888888,3600.0,165.3739612,0.42,0.0,0.0,0.0,0.0,0.0,Grange,False,0.0,0.0,0.0,0.0,0.0,0.0,0.0,0.0,0.0,
54,977.5944444444444,3600.0,165.8794425655037,0.19,0.3,0.0,0.4,0.0,0.0,Grange,False,0.0,0.0,0.0,0.0,0.0,0.0,0.0,0.0,0.0,
55,977.5944444,3600.0,165.8912736,0.2,0.9,0.0,0.0,0.0,0.0,Grange,False,0.0,0.0,0.0,0.0,0.0,0.0,0.0,0.0,0.0,
56,922.0388888888888,3600.0,166.9476917709563,0.18,0.3,0.0,0.0,0.0,0.0,Grange,False,0.12,0.0,0.0,0.0,0.0,0.0,0.0,0.0,0.0,
57,977.5944444,3600.0,168.7315255,0.2,1.22,0.0,0.0,0.0,0.0,Grange,False,0.0,0.0,0.0,0.0,0.0,0.0,0.0,0.0,0.0,
58,866.4833333333333,3600.0,169.51846072299998,0.31,0.65,0.14,0.0,0.0,0.0,handbook,True,0.0,0.0,0.0,0.0,0.0,0.0,0.0,0.0,0.026,136.53126525299638
59,922.0388888888888,3600.0,169.51846072299998,0.39,0.71,0.15,0.0,0.0,0.0,handbook,True,0.0,0.0,0.0,0.0,0.0,0.0,0.0,0.0,0.036,127.04051195834916
60,977.5944444444444,3600.0,170.19907569745928,0.19,0.5,0.0,0.0,0.052,0.0,Grange,False,0.0,0.0,0.0,0.0,0.0,0.0,0.0,0.0,0.0,
61,977.5944444444444,3600.0,170.40470670534643,0.19,0.53,0.29,0.0,0.0,0.0,Grange,False,0.0,0.0,0.0,0.0,0.0,0.0,0.0,0.0,0.0,
62,922.0388889,3600.0,171.4839566,0.2,0.35,0.0,0.0,0.0,0.0,Grange,False,0.0,0.0,0.0,0.0,0.0,0.0,0.0,0.0,0.0,
63,977.5944444444444,3600.0,172.55100925651575,0.2,0.5,0.0,0.0,0.0,0.0,Grange,False,0.0,0.0,0.0,0.0,0.0,0.0,0.0,0.0,0.0,
64,866.4833333333333,3600.0,172.6589215,0.39,0.71,0.15,0.0,0.0,0.0,handbook,True,0.0,0.0,0.0,0.0,0.0,0.0,0.0,0.0,0.036,109.82157383806064
65,866.4833333333333,3600.0,172.6589215,0.31,0.65,0.14,0.0,0.0,0.0,handbook,True,0.0,0.0,0.0,0.0,0.0,0.0,0.0,0.0,0.026,133.81962145452573
66,922.0388888888888,3600.0,172.6589215,0.39,0.71,0.15,0.0,0.0,0.0,handbook,True,0.0,0.0,0.0,0.0,0.0,0.0,0.0,0.0,0.036,119.58349151255491
67,810.9277777777778,3600.0,172.6589215,0.31,0.65,0.14,0.0,0.0,0.0,handbook,True,0.0,0.0,0.0,0.0,0.0,0.0,0.0,0.0,0.026,126.76934757850208
68,922.0388888888888,3600.0,172.6589215,0.39,0.71,0.15,0.0,0.0,0.0,handbook,True,0.0,0.0,0.0,0.0,0.0,0.0,0.0,0.0,0.036,126.76934757850208
69,922.0388888888888,3600.0,172.6589215,0.31,0.65,0.14,0.0,0.0,0.0,handbook,True,0.0,0.0,0.0,0.0,0.0,0.0,0.0,0.0,0.026,139.242909051467
70,922.0388888888888,3600.0,174.2382271,0.5,0.0,0.0,0.0,0.0,0.0,Grange,True,0.0,0.0,0.0,0.0,0.0,0.0,0.0,0.0,0.0,
71,922.0388888888888,3600.0,174.33332254703691,0.2,0.5,0.0,0.0,0.0,0.0,Grange,False,0.0,0.0,0.0,0.0,0.0,0.0,0.0,0.0,0.0,
72,977.5944444444444,3600.0,174.39363063705798,0.19,0.3,0.0,0.63,0.0,0.0,Grange,False,0.0,0.0,0.0,0.0,0.0,0.0,0.0,0.0,0.0,
73,823.15,3600.0,174.9792208,0.19,0.0,0.014,0.0,0.0,0.0,Tanino,False,0.0,0.0,0.0,0.0,0.0,0.0,0.0006,0.0,0.003,
74,922.0388888888888,3600.0,175.4189732739694,0.19,0.5,0.0,0.0,0.02,0.0,Grange,False,0.0,0.0,0.0,0.0,0.0,0.0,0.0,0.0,0.0,
75,873.0,5400.0,175.9693989,0.22,0.0,0.0,0.0,0.0,0.0,Ohmura,False,0.0,0.0,0.0,0.0,0.0,0.0,0.0,0.0,0.0,
76,922.0388888888888,3600.0,176.3393599939021,0.19,0.53,0.29,0.0,0.0,0.0,Grange,False,0.0,0.0,0.0,0.0,0.0,0.0,0.0,0.0,0.0,
77,977.5944444444444,3600.0,176.851514332,0.335,1.5,0.0,0.0,0.0,0.0,handbook,False,0.0,0.0,0.0,0.0,0.0,0.0,0.0,0.0,0.21,122.02397093117848
78,866.4833333333333,3600.0,176.851514332,0.39,0.71,0.15,0.0,0.0,0.0,handbook,True,0.0,0.0,0.0,0.0,0.0,0.0,0.0,0.0,0.036,124.05770378003146
79,922.0388888888888,3600.0,176.851514332,0.31,0.65,0.14,0.0,0.0,0.0,handbook,False,0.0,0.0,0.0,0.0,0.0,0.0,0.0,0.0,0.026,134.904278973914
80,866.4833333333333,3600.0,177.87154990402794,0.18,0.3,0.0,0.0,0.0,0.0,Grange,False,0.0,0.2,0.0,0.0,0.0,0.0,0.0,0.0,0.0,
81,922.0388888888888,3600.0,178.31942670861395,0.18,0.3,0.0,0.0,0.0,0.0,Grange,False,0.17,0.0,0.0,0.0,0.0,0.0,0.0,0.0,0.0,
82,866.4833333333333,3600.0,178.46312483697022,0.18,0.3,0.0,0.0,0.0,0.0,Grange,False,0.0,0.27,0.0,0.0,0.0,0.0,0.0,0.0,0.0,
83,922.0388889,3600.0,178.4989076,0.2,0.64,0.0,0.0,0.0,0.0,Grange,False,0.0,0.0,0.0,0.0,0.0,0.0,0.0,0.0,0.0,
84,923.0,5400.0,179.1117096,0.62,0.0,0.0,0.0,0.0,0.0,Ohmura,False,0.0,0.0,0.0,0.0,0.0,0.0,0.0,0.0,0.0,
85,973.0,10800.0,179.37485,0.23,0.99,0.15,0.16,0.0,0.0,Mukherjee,False,0.0,0.0,0.0,0.0,0.0,0.0,0.0081,0.0,0.02,
86,922.0388888888888,3600.0,179.4176902364066,0.19,0.3,0.0,0.4,0.0,0.0,Grange,False,0.0,0.0,0.0,0.0,0.0,0.0,0.0,0.0,0.0,
87,977.5944444444444,3600.0,179.8222911174576,0.19,0.53,0.56,0.0,0.0,0.0,Grange,False,0.0,0.0,0.0,0.0,0.0,0.0,0.0,0.0,0.0,
88,977.5944444444444,3600.0,180.14049963418867,0.19,0.5,0.0,0.0,0.075,0.0,Grange,False,0.0,0.0,0.0,0.0,0.0,0.0,0.0,0.0,0.0,
89,922.0388889,3600.0,181.153529,0.2,0.5,0.0,0.0,0.0,0.0,Grange,False,0.0,0.0,0.0,0.0,0.0,0.0,0.0,0.0,0.0,
90,977.5944444444444,3600.0,182.100792187,0.335,1.5,0.0,0.0,0.0,0.0,handbook,False,0.0,0.0,0.0,0.0,0.0,0.0,0.0,0.0,0.21,115.2448614350019
91,810.9277777777778,3600.0,182.100792187,0.39,0.71,0.15,0.0,0.0,0.0,handbook,True,0.0,0.0,0.0,0.0,0.0,0.0,0.0,0.0,0.036,82.7051358533543
92,810.9277777777778,3600.0,182.100792187,0.31,0.65,0.14,0.0,0.0,0.0,handbook,True,0.0,0.0,0.0,0.0,0.0,0.0,0.0,0.0,0.026,125.00677910949618
93,977.5944444444444,3600.0,182.100792187,0.31,0.75,0.0,0.0,0.0,0.0,handbook,True,0.0,0.0,0.0,0.0,0.0,0.0,0.0,0.0,0.0,135.58218992353164
94,866.4833333333333,3600.0,182.100792187,0.31,0.65,0.14,0.0,0.0,0.0,handbook,False,0.0,0.0,0.0,0.0,0.0,0.0,0.0,0.0,0.026,127.98958728781388
95,866.4833333333333,3600.0,182.1721243352613,0.18,0.3,0.0,0.0,0.0,0.0,Grange,False,0.0,0.8,0.0,0.0,0.0,0.0,0.0,0.0,0.0,
96,823.0,5400.0,182.2540203,0.22,0.0,0.0,0.0,0.0,0.0,Ohmura,False,0.0,0.0,0.0,0.0,0.0,0.0,0.0,0.0,0.0,
97,922.0388888888888,3600.0,184.3034539184271,0.19,0.53,0.56,0.0,0.0,0.0,Grange,False,0.0,0.0,0.0,0.0,0.0,0.0,0.0,0.0,0.0,
98,977.5944444444444,3600.0,184.5300724013567,0.18,0.3,0.0,0.0,0.0,0.0,Grange,False,0.41,0.0,0.0,0.0,0.0,0.0,0.0,0.0,0.0,
99,977.5944444444444,3600.0,184.7708291826707,0.19,0.53,0.85,0.0,0.0,0.0,Grange,False,0.0,0.0,0.0,0.0,0.0,0.0,0.0,0.0,0.0,
100,873.15,360000.0,185.2,0.17,1.2,0.29,0.0,0.0,0.0,Goodall,False,0.0,0.0,0.0,0.03,0.0,0.024,0.004,0.0025,0.002,
101,866.4833333333333,3600.0,185.3185596,0.42,0.0,0.0,0.0,0.0,0.0,Grange,False,0.0,0.0,0.0,0.0,0.0,0.0,0.0,0.0,0.0,
102,810.9277777777778,3600.0,185.3185596,0.2,0.0,0.0,0.0,0.0,0.0,Grange,False,0.0,0.0,0.0,0.0,0.0,0.0,0.0,0.0,0.0,
103,866.4833333,3600.0,185.9411815,0.2,0.35,0.0,0.0,0.0,0.0,Grange,False,0.0,0.0,0.0,0.0,0.0,0.0,0.0,0.0,0.0,
104,866.4833333333333,3600.0,186.18699775678868,0.18,0.3,0.0,0.0,0.0,0.0,Grange,False,0.0,1.55,0.0,0.0,0.0,0.0,0.0,0.0,0.0,
105,977.5944444444444,3600.0,186.307043923,0.405,0.75,0.0,0.0,0.0,0.0,handbook,True,0.0,0.0,0.0,0.0,0.0,0.0,0.0,0.0,0.0,97.6191767449428
106,922.0388888888888,3600.0,186.307043923,0.39,0.71,0.15,0.0,0.0,0.0,handbook,True,0.0,0.0,0.0,0.0,0.0,0.0,0.0,0.0,0.036,145.75085416779652
107,922.0388888888888,3600.0,186.307043923,0.46,1.37,0.05,0.0,0.0,0.0,handbook,True,0.0,0.0,0.0,0.0,0.0,0.0,0.0,0.0,0.24,82.7051358533543
108,873.0,5400.0,186.9674864,0.41,0.0,0.0,0.0,0.0,0.0,Ohmura,False,0.0,0.0,0.0,0.0,0.0,0.0,0.0,0.0,0.0,
109,973.15,3600.0,187.494672,0.15,0.0,0.021,0.0,0.075,0.0,Tanino,False,0.0,0.0,0.0,0.0,0.0,0.0,0.0013,0.0,0.006,
110,922.0388889,3600.0,187.5722915,0.2,0.9,0.0,0.0,0.0,0.0,Grange,False,0.0,0.0,0.0,0.0,0.0,0.0,0.0,0.0,0.0,
111,922.0388888888888,3600.0,188.02810787663304,0.19,0.3,0.0,0.63,0.0,0.0,Grange,False,0.0,0.0,0.0,0.0,0.0,0.0,0.0,0.0,0.0,
112,773.15,3600.0,188.372093,0.057,0.0,0.0,0.0,0.0,0.0,Speich,False,0.0,0.0,0.0,0.0,0.0,0.0,0.0,0.0,0.0,
113,773.15,3600.0,189.5348837,0.097,0.0,0.0,0.0,0.0,0.0,Speich,False,0.0,0.0,0.0,0.0,0.0,0.0,0.0,0.0,0.0,
114,873.15,3600.0,189.5348837,0.39,0.0,0.0,0.0,0.0,0.0,Speich,False,0.0,0.0,0.0,0.0,0.0,0.0,0.0,0.0,0.0,
115,922.0388888888888,3600.0,189.5769343355757,0.19,0.53,0.85,0.0,0.0,0.0,Grange,False,0.0,0.0,0.0,0.0,0.0,0.0,0.0,0.0,0.0,
116,866.4833333333333,3600.0,189.64919995411063,0.19,0.3,0.0,0.1,0.0,0.0,Grange,False,0.0,0.0,0.0,0.0,0.0,0.0,0.0,0.0,0.0,
117,873.15,360000.0,189.7,0.17,1.2,0.28,0.0,0.05,0.0,Goodall,False,0.5,0.0,0.0,0.03,0.0,0.026,0.004,0.0025,0.002,
118,755.3722222222223,3600.0,189.7506925,0.12,0.0,0.0,0.0,0.0,0.0,Grange,False,0.0,0.0,0.0,0.0,0.0,0.0,0.0,0.0,0.0,
119,866.4833333333333,3600.0,189.9637263410989,0.18,0.3,0.0,0.0,0.0,0.0,Grange,False,0.06,0.0,0.0,0.0,0.0,0.0,0.0,0.0,0.0,
120,810.9277777777778,3600.0,190.519366283,0.39,0.71,0.15,0.0,0.0,0.0,handbook,True,0.0,0.0,0.0,0.0,0.0,0.0,0.0,0.0,0.036,101.9578068224958
121,922.0388888888888,3600.0,190.519366283,0.335,1.5,0.0,0.0,0.0,0.0,handbook,False,0.0,0.0,0.0,0.0,0.0,0.0,0.0,0.0,0.21,108.46575193882532
122,866.4833333333333,3600.0,190.519366283,0.39,0.71,0.15,0.0,0.0,0.0,handbook,True,0.0,0.0,0.0,0.0,0.0,0.0,0.0,0.0,0.036,109.41482726829004
123,977.5944444444444,3600.0,190.519366283,0.405,0.71,0.0,0.0,0.0,0.0,handbook,True,0.0,0.0,0.0,0.0,0.0,0.0,0.0,0.0,0.0,113.8890395357666
124,810.9277777777778,3600.0,190.519366283,0.31,0.65,0.14,0.0,0.0,0.0,handbook,False,0.0,0.0,0.0,0.0,0.0,0.0,0.0,0.0,0.026,119.9902380823255
125,923.0,3600.0,193.0,0.355,1.5,0.0,0.0,0.0,0.0,handbook,False,0.0,0.0,0.0,0.0,0.0,0.0,0.0,0.0,0.105,
126,773.15,3600.0,193.2222625,0.19,0.0,0.014,0.0,0.0,0.0,Tanino,False,0.0,0.0,0.0,0.0,0.0,0.0,0.0006,0.0,0.003,
127,973.0,3600.0,193.3754744,0.23,0.99,0.15,0.16,0.0,0.0,Mukherjee,False,0.0,0.0,0.0,0.0,0.0,0.0,0.0081,0.0,0.02,
128,922.0388889,3600.0,193.5130446,0.2,1.22,0.0,0.0,0.0,0.0,Grange,False,0.0,0.0,0.0,0.0,0.0,0.0,0.0,0.0,0.0,
129,922.0388888888888,3600.0,195.793306048,0.46,1.37,0.05,0.0,0.0,0.0,handbook,True,0.0,0.0,0.0,0.0,0.0,0.0,0.0,0.0,0.24,84.06095775258962
130,977.5944444444444,3600.0,195.793306048,0.515,0.75,0.0,0.0,0.0,0.0,handbook,True,0.0,0.0,0.0,0.0,0.0,0.0,0.0,0.0,0.0,71.85856065947178
131,866.4833333333333,3600.0,195.793306048,0.46,1.37,0.05,0.0,0.0,0.0,handbook,True,0.0,0.0,0.0,0.0,0.0,0.0,0.0,0.0,0.24,80.67140300450133
132,866.4833333333333,3600.0,195.793306048,0.39,0.71,0.15,0.0,0.0,0.0,handbook,True,0.0,0.0,0.0,0.0,0.0,0.0,0.0,0.0,0.036,99.65290959379575
133,922.0388888888888,3600.0,195.793306048,0.405,0.75,0.0,0.0,0.0,0.0,handbook,True,0.0,0.0,0.0,0.0,0.0,0.0,0.0,0.0,0.0,93.55171104723684
134,866.4833333333333,3600.0,195.793306048,0.37,1.4,0.17,0.0,0.0,0.0,handbook,True,0.0,0.0,0.0,0.0,0.0,0.0,0.0,0.0,0.08,43.38630077553013
135,922.0388888888888,3600.0,195.793306048,0.37,1.4,0.17,0.0,0.0,0.0,handbook,True,0.0,0.0,0.0,0.0,0.0,0.0,0.0,0.0,0.08,54.91078691903032
136,866.4833333333333,3600.0,196.2721527088472,0.19,0.3,0.0,0.18,0.0,0.0,Grange,False,0.0,0.0,0.0,0.0,0.0,0.0,0.0,0.0,0.0,
137,922.0388888888888,3600.0,196.422192121232,0.19,0.5,0.0,0.0,0.052,0.0,Grange,False,0.0,0.0,0.0,0.0,0.0,0.0,0.0,0.0,0.0,
138,810.9277777777778,3600.0,196.7061555532308,0.18,0.3,0.0,0.0,0.0,0.0,Grange,False,0.0,0.2,0.0,0.0,0.0,0.0,0.0,0.0,0.0,
139,810.9277777777778,3600.0,196.74901455439223,0.18,0.3,0.0,0.0,0.0,0.0,Grange,False,0.0,0.27,0.0,0.0,0.0,0.0,0.0,0.0,0.0,
140,866.4833333333333,3600.0,198.0967274087214,0.2,0.5,0.0,0.0,0.0,0.0,Grange,False,0.0,0.0,0.0,0.0,0.0,0.0,0.0,0.0,0.0,
141,866.4833333333333,3600.0,199.0108253098989,0.19,0.53,0.09,0.0,0.0,0.0,Grange,False,0.0,0.0,0.0,0.0,0.0,0.0,0.0,0.0,0.0,
142,773.0,5400.0,199.5367291,0.22,0.0,0.0,0.0,0.0,0.0,Ohmura,False,0.0,0.0,0.0,0.0,0.0,0.0,0.0,0.0,0.0,
143,823.0,5400.0,199.5367291,0.41,0.0,0.0,0.0,0.0,0.0,Ohmura,False,0.0,0.0,0.0,0.0,0.0,0.0,0.0,0.0,0.0,
144,866.4833333333333,3600.0,199.7229917,0.5,0.0,0.0,0.0,0.0,0.0,Grange,True,0.0,0.0,0.0,0.0,0.0,0.0,0.0,0.0,0.0,
145,923.0,3600.0,200.0,0.405,0.75,0.0,0.0,0.0,0.0,handbook,False,0.0,0.0,0.0,0.0,0.0,0.0,0.0,0.0,0.0,
146,810.9277777777778,3600.0,200.5387803725836,0.18,0.3,0.0,0.0,0.0,0.0,Grange,False,0.0,0.8,0.0,0.0,0.0,0.0,0.0,0.0,0.0,
147,922.0388888888888,3600.0,201.076731163,0.335,1.5,0.0,0.0,0.0,0.0,handbook,False,0.0,0.0,0.0,0.0,0.0,0.0,0.0,0.0,0.21,109.82157383806064
148,922.0388888888888,3600.0,201.076731163,0.54,0.69,0.19,0.0,0.0,0.0,handbook,True,0.0,0.0,0.0,0.0,0.0,0.0,0.0,0.0,0.03,37.96301317858886
149,810.9277777777778,3600.0,201.076731163,0.39,0.71,0.15,0.0,0.0,0.0,handbook,True,0.0,0.0,0.0,0.0,0.0,0.0,0.0,0.0,0.036,92.19588914800153
150,866.4833333333333,3600.0,201.076731163,0.39,0.71,0.15,0.0,0.0,0.0,handbook,True,0.0,0.0,0.0,0.0,0.0,0.0,0.0,0.0,0.036,135.58218992353164
151,922.0388888888888,3600.0,201.076731163,0.39,0.71,0.15,0.0,0.0,0.0,handbook,True,0.0,0.0,0.0,0.0,0.0,0.0,0.0,0.0,0.036,112.53321763653126
152,866.4833333333333,3600.0,201.076731163,0.46,1.37,0.05,0.0,0.0,0.0,handbook,True,0.0,0.0,0.0,0.0,0.0,0.0,0.0,0.0,0.24,68.46900591138348
153,922.0388888888888,3600.0,201.076731163,0.39,0.71,0.15,0.0,0.0,0.0,handbook,False,0.0,0.0,0.0,0.0,0.0,0.0,0.0,0.0,0.036,116.60068333423722
154,922.0388888888888,3600.0,201.076731163,0.37,1.4,0.17,0.0,0.0,0.0,handbook,True,0.0,0.0,0.0,0.0,0.0,0.0,0.0,0.0,0.08,51.25006779109496
155,866.4833333333333,3600.0,201.076731163,0.405,0.75,0.0,0.0,0.0,0.0,handbook,True,0.0,0.0,0.0,0.0,0.0,0.0,0.0,0.0,0.0,75.92602635717772
156,922.0388888888888,3600.0,201.076731163,0.46,1.37,0.05,0.0,0.0,0.0,handbook,True,0.0,0.0,0.0,0.0,0.0,0.0,0.0,0.0,0.24,70.50273876023645
157,922.0388888888888,3600.0,201.076731163,0.37,1.4,0.17,0.0,0.0,0.0,handbook,True,0.0,0.0,0.0,0.0,0.0,0.0,0.0,0.0,0.08,62.36780736482456
158,866.4833333333333,3600.0,201.076731163,0.29,0.85,0.25,0.44,0.0,0.0,handbook,True,0.19,0.62,0.0,0.0,0.0,0.0,0.0,0.0,0.021,141.0054775204729
159,866.4833333333333,3600.0,201.076731163,0.3,0.48,0.2,0.91,0.0,0.0,handbook,True,0.2,0.12,0.0,0.0,0.0,0.0,0.0,0.0,0.015,122.70188188079614
160,973.15,9000.0,201.6497231979792,0.56,0.0,0.0,0.0,0.0,0.0,Hollomon ,False,0.0,0.0,0.0,0.0,0.0,0.0,0.0,0.0,0.0,
161,866.4833333,3600.0,201.7253566,0.2,0.64,0.0,0.0,0.0,0.0,Grange,False,0.0,0.0,0.0,0.0,0.0,0.0,0.0,0.0,0.0,
162,923.0,10800.0,201.8527053,0.23,0.99,0.15,0.16,0.0,0.0,Mukherjee,False,0.0,0.0,0.0,0.0,0.0,0.0,0.0081,0.0,0.02,
163,810.9277777777778,3600.0,202.44929457542952,0.19,0.3,0.0,0.1,0.0,0.0,Grange,False,0.0,0.0,0.0,0.0,0.0,0.0,0.0,0.0,0.0,
164,922.0388888888888,3600.0,202.51880120909,0.2,0.5,0.0,0.0,0.0,0.0,Grange,False,0.0,0.0,0.0,0.0,0.0,0.0,0.0,0.0,0.0,
165,977.5944444444444,3600.0,202.56399480019897,0.2,0.5,0.0,0.0,0.0,0.0,Grange,False,0.0,0.0,0.0,0.0,0.0,0.0,0.0,0.0,0.0,
166,866.4833333333333,3600.0,202.76910301994656,0.18,0.3,0.0,0.0,0.0,0.0,Grange,False,0.12,0.0,0.0,0.0,0.0,0.0,0.0,0.0,0.0,
167,923.0,3600.0,203.0,0.355,1.5,0.0,0.0,0.0,0.0,handbook,False,0.0,0.0,0.0,0.0,0.0,0.0,0.0,0.0,0.105,
168,810.9277777777778,3600.0,205.15842221989743,0.18,0.3,0.0,0.0,0.0,0.0,Grange,False,0.0,1.55,0.0,0.0,0.0,0.0,0.0,0.0,0.0,
169,973.0,2400.0,205.1796746,0.23,0.99,0.15,0.16,0.0,0.0,Mukherjee,False,0.0,0.0,0.0,0.0,0.0,0.0,0.0081,0.0,0.02,
170,755.3722222222223,3600.0,205.2631579,0.2,0.0,0.0,0.0,0.0,0.0,Grange,False,0.0,0.0,0.0,0.0,0.0,0.0,0.0,0.0,0.0,
171,922.0388888888888,3600.0,205.310300707,0.37,1.4,0.17,0.0,0.0,0.0,handbook,True,0.0,0.0,0.0,0.0,0.0,0.0,0.0,0.0,0.08,83.38304680297196
172,977.5944444444444,3600.0,205.310300707,0.44,1.5,0.0,0.0,0.0,0.0,handbook,False,0.0,0.0,0.0,0.0,0.0,0.0,0.0,0.0,0.57,94.90753294647216
173,922.0388888888888,3600.0,205.310300707,0.46,1.37,0.05,0.0,0.0,0.0,handbook,True,0.0,0.0,0.0,0.0,0.0,0.0,0.0,0.0,0.24,73.21438255870709
174,977.5944444444444,3600.0,205.310300707,0.44,1.5,0.0,0.0,0.0,0.0,handbook,False,0.0,0.0,0.0,0.0,0.0,0.0,0.0,0.0,0.57,84.06095775258962
175,922.0388888888888,3600.0,205.310300707,0.46,1.37,0.05,0.0,0.0,0.0,handbook,False,0.0,0.0,0.0,0.0,0.0,0.0,0.0,0.0,0.24,77.28184825641304
176,922.0388888888888,3600.0,205.310300707,0.46,1.37,0.05,0.0,0.0,0.0,handbook,False,0.0,0.0,0.0,0.0,0.0,0.0,0.0,0.0,0.24,75.92602635717772
177,866.4833333333333,3600.0,205.310300707,0.37,1.4,0.17,0.0,0.0,0.0,handbook,True,0.0,0.0,0.0,0.0,0.0,0.0,0.0,0.0,0.08,39.318835077824176
178,810.9277777777778,3600.0,205.310300707,0.37,1.4,0.17,0.0,0.0,0.0,handbook,True,0.0,0.0,0.0,0.0,0.0,0.0,0.0,0.0,0.08,42.70838982591247
179,922.0388888888888,3600.0,205.310300707,0.37,1.4,0.17,0.0,0.0,0.0,handbook,False,0.0,0.0,0.0,0.0,0.0,0.0,0.0,0.0,0.08,80.67140300450133
180,922.0388888888888,3600.0,205.310300707,0.39,0.71,0.15,0.0,0.0,0.0,handbook,False,0.0,0.0,0.0,0.0,0.0,0.0,0.0,0.0,0.036,124.05770378003146
181,810.9277777777778,3600.0,205.310300707,0.39,0.71,0.15,0.0,0.0,0.0,handbook,True,0.0,0.0,0.0,0.0,0.0,0.0,0.0,0.0,0.036,84.06095775258962
182,922.0388888888888,3600.0,205.310300707,0.405,0.71,0.0,0.0,0.0,0.0,handbook,True,0.0,0.0,0.0,0.0,0.0,0.0,0.0,0.0,0.0,107.10993003959
183,922.0388889,3600.0,205.5568567,0.42,0.5,0.0,0.0,0.0,0.0,Grange,False,0.0,0.0,0.0,0.0,0.0,0.0,0.0,0.0,0.0,
184,873.0,5400.0,205.8213505,0.62,0.0,0.0,0.0,0.0,0.0,Ohmura,False,0.0,0.0,0.0,0.0,0.0,0.0,0.0,0.0,0.0,
185,866.4833333333333,3600.0,206.2544924716856,0.19,0.5,0.0,0.0,0.02,0.0,Grange,False,0.0,0.0,0.0,0.0,0.0,0.0,0.0,0.0,0.0,
186,977.5944444444444,3600.0,206.369641628,0.31,0.53,0.28,1.04,0.0,0.0,handbook,False,0.2,0.15,0.0,0.0,0.0,0.0,0.0,0.0,0.022,146.42876511741417
187,922.0388889,3600.0,206.4012766,0.2,1.95,0.0,0.0,0.0,0.0,Grange,False,0.0,0.0,0.0,0.0,0.0,0.0,0.0,0.0,0.0,
188,810.9277777777778,3600.0,207.3472548986092,0.18,0.3,0.0,0.0,0.0,0.0,Grange,False,0.06,0.0,0.0,0.0,0.0,0.0,0.0,0.0,0.0,
189,922.0388889,3600.0,207.645761,0.2,1.66,0.0,0.0,0.0,0.0,Grange,False,0.0,0.0,0.0,0.0,0.0,0.0,0.0,0.0,0.0,
190,923.0,3600.0,208.0,0.405,0.75,0.0,0.0,0.0,0.0,handbook,False,0.0,0.0,0.0,0.0,0.0,0.0,0.0,0.0,0.0,
191,810.9277778,3600.0,208.1319882,0.2,0.35,0.0,0.0,0.0,0.0,Grange,False,0.0,0.0,0.0,0.0,0.0,0.0,0.0,0.0,0.0,
192,866.4833333333333,3600.0,208.19860626674608,0.2,0.5,0.0,0.0,0.0,0.0,Grange,False,0.0,0.0,0.0,0.0,0.0,0.0,0.0,0.0,0.0,
193,866.4833333333333,3600.0,208.28534848112545,0.19,0.53,0.29,0.0,0.0,0.0,Grange,False,0.0,0.0,0.0,0.0,0.0,0.0,0.0,0.0,0.0,
194,973.15,3600.0,208.556221,0.17,0.0,0.02,0.0,0.111,0.0,Tanino,False,0.0,0.0,0.0,0.0,0.0,0.0,0.001,0.0,0.006,
195,810.9277777777778,3600.0,208.56010061778588,0.19,0.3,0.0,0.18,0.0,0.0,Grange,False,0.0,0.0,0.0,0.0,0.0,0.0,0.0,0.0,0.0,
196,922.0388888888888,3600.0,208.87038306985588,0.19,0.5,0.0,0.0,0.075,0.0,Grange,False,0.0,0.0,0.0,0.0,0.0,0.0,0.0,0.0,0.0,
197,922.0388888888888,3600.0,209.2341218391932,0.18,0.3,0.0,0.0,0.0,0.0,Grange,False,0.41,0.0,0.0,0.0,0.0,0.0,0.0,0.0,0.0,
198,866.4833333,3600.0,209.2500964,0.2,0.9,0.0,0.0,0.0,0.0,Grange,False,0.0,0.0,0.0,0.0,0.0,0.0,0.0,0.0,0.0,
199,923.0,3600.0,210.0,0.31,0.75,0.0,0.0,0.0,0.0,handbook,False,0.0,0.0,0.0,0.0,0.0,0.0,0.0,0.0,0.0,
200,773.15,3600.0,210.4651163,0.18,0.0,0.0,0.0,0.0,0.0,Speich,False,0.0,0.0,0.0,0.0,0.0,0.0,0.0,0.0,0.0,
201,810.9277777777778,3600.0,210.8033241,0.42,0.0,0.0,0.0,0.0,0.0,Grange,False,0.0,0.0,0.0,0.0,0.0,0.0,0.0,0.0,0.0,
202,866.4833333333333,3600.0,211.39831358354564,0.19,0.3,0.0,0.4,0.0,0.0,Grange,False,0.0,0.0,0.0,0.0,0.0,0.0,0.0,0.0,0.0,
203,977.5944444,3600.0,211.6720374,0.43,0.78,0.22,0.74,0.0,0.0,handbook,False,0.01,0.06,0.0,0.0,0.0,0.0,0.0,0.0,0.033,126.09143662888444
204,866.4833333333333,3600.0,211.672037443,0.39,0.71,0.15,0.0,0.0,0.0,handbook,True,0.0,0.0,0.0,0.0,0.0,0.0,0.0,0.0,0.036,101.68664244264872
205,866.4833333333333,3600.0,211.672037443,0.37,1.4,0.17,0.0,0.0,0.0,handbook,True,0.0,0.0,0.0,0.0,0.0,0.0,0.0,0.0,0.08,54.63962253918325
206,866.4833333333333,3600.0,211.672037443,0.39,0.71,0.15,0.0,0.0,0.0,handbook,False,0.0,0.0,0.0,0.0,0.0,0.0,0.0,0.0,0.036,103.04246434188406
207,866.4833333333333,3600.0,211.672037443,0.37,1.4,0.17,0.0,0.0,0.0,handbook,False,0.0,0.0,0.0,0.0,0.0,0.0,0.0,0.0,0.08,75.92602635717772
208,810.9277777777778,3600.0,211.672037443,0.46,1.37,0.05,0.0,0.0,0.0,handbook,True,0.0,0.0,0.0,0.0,0.0,0.0,0.0,0.0,0.24,72.26530722924237
209,866.4833333333333,3600.0,211.672037443,0.46,1.37,0.05,0.0,0.0,0.0,handbook,True,0.0,0.0,0.0,0.0,0.0,0.0,0.0,0.0,0.24,75.92602635717772
210,866.4833333333333,3600.0,211.672037443,0.54,0.69,0.19,0.0,0.0,0.0,handbook,True,0.0,0.0,0.0,0.0,0.0,0.0,0.0,0.0,0.03,29.421335213406365
211,922.0388888888888,3600.0,211.672037443,0.31,0.75,0.0,0.0,0.0,0.0,handbook,True,0.0,0.0,0.0,0.0,0.0,0.0,0.0,0.0,0.0,134.2263680242963
212,810.9277777777778,3600.0,211.672037443,0.39,0.71,0.15,0.0,0.0,0.0,handbook,True,0.0,0.0,0.0,0.0,0.0,0.0,0.0,0.0,0.036,115.92277238461956
213,866.4833333333333,3600.0,212.46098130942025,0.18,0.3,0.0,0.0,0.0,0.0,Grange,False,0.17,0.0,0.0,0.0,0.0,0.0,0.0,0.0,0.0,
214,810.9277778,3600.0,213.5857447,0.08,0.5,0.0,0.0,0.0,0.0,Grange,False,0.0,0.0,0.0,0.0,0.0,0.0,0.0,0.0,0.0,
215,810.9277777777778,3600.0,215.44719403008315,0.2,0.5,0.0,0.0,0.0,0.0,Grange,False,0.0,0.0,0.0,0.0,0.0,0.0,0.0,0.0,0.0,
216,922.0388888888888,3600.0,216.983918608,0.4,1.77,0.25,0.12,0.0,0.0,handbook,True,0.01,0.1,0.0,0.0,0.0,0.0,0.0,0.0,0.016,117.54975866370194
217,810.9277777777778,3600.0,216.983918608,0.405,0.75,0.0,0.0,0.0,0.0,handbook,True,0.0,0.0,0.0,0.0,0.0,0.0,0.0,0.0,0.0,73.21438255870709
218,866.4833333333333,3600.0,216.983918608,0.39,0.71,0.15,0.0,0.0,0.0,handbook,False,0.0,0.0,0.0,0.0,0.0,0.0,0.0,0.0,0.036,107.38109441943706
219,922.0388888888888,3600.0,216.983918608,0.46,1.37,0.05,0.0,0.0,0.0,handbook,False,0.0,0.0,0.0,0.0,0.0,0.0,0.0,0.0,0.24,63.72362926405987
220,810.9277777777778,3600.0,216.983918608,0.46,1.37,0.05,0.0,0.0,0.0,handbook,True,0.0,0.0,0.0,0.0,0.0,0.0,0.0,0.0,0.24,69.28249905092467
221,977.5944444444444,3600.0,216.983918608,0.6,0.75,0.0,0.0,0.0,0.0,handbook,False,0.0,0.0,0.0,0.0,0.0,0.0,0.0,0.0,0.0,31.18390368241228
222,866.4833333333333,3600.0,216.983918608,0.46,1.37,0.05,0.0,0.0,0.0,handbook,False,0.0,0.0,0.0,0.0,0.0,0.0,0.0,0.0,0.24,63.04571831444222
223,810.9277777777778,3600.0,217.0722598891513,0.19,0.53,0.09,0.0,0.0,0.0,Grange,False,0.0,0.0,0.0,0.0,0.0,0.0,0.0,0.0,0.0,
224,866.4833333333333,3600.0,217.17423044256967,0.19,0.53,0.56,0.0,0.0,0.0,Grange,False,0.0,0.0,0.0,0.0,0.0,0.0,0.0,0.0,0.0,
225,813.0,3600.0,217.5,0.405,0.75,0.0,0.0,0.0,0.0,handbook,False,0.0,0.0,0.0,0.0,0.0,0.0,0.0,0.0,0.0,
226,923.15,3600.0,217.9734453,0.15,0.0,0.021,0.0,0.075,0.0,Tanino,False,0.0,0.0,0.0,0.0,0.0,0.0,0.0013,0.0,0.006,
227,723.0,5400.0,218.3905933,0.22,0.0,0.0,0.0,0.0,0.0,Ohmura,False,0.0,0.0,0.0,0.0,0.0,0.0,0.0,0.0,0.0,
228,973.0,1200.0,218.6139114,0.23,0.99,0.15,0.16,0.0,0.0,Mukherjee,False,0.0,0.0,0.0,0.0,0.0,0.0,0.0081,0.0,0.02,
229,866.4833333,3600.0,219.3205672,0.2,1.22,0.0,0.0,0.0,0.0,Grange,False,0.0,0.0,0.0,0.0,0.0,0.0,0.0,0.0,0.0,
230,810.9277777777778,3600.0,220.4665333310085,0.18,0.3,0.0,0.0,0.0,0.0,Grange,False,0.12,0.0,0.0,0.0,0.0,0.0,0.0,0.0,0.0,
231,923.0,3600.0,220.668367,0.23,0.99,0.15,0.16,0.0,0.0,Mukherjee,False,0.0,0.0,0.0,0.0,0.0,0.0,0.0081,0.0,0.02,
232,773.0,5400.0,221.532904,0.41,0.0,0.0,0.0,0.0,0.0,Ohmura,False,0.0,0.0,0.0,0.0,0.0,0.0,0.0,0.0,0.0,
233,873.15,57600.0,222.1169036,0.17,1.2,0.29,0.0,0.0,0.0,Goodall,False,0.0,0.0,0.0,0.03,0.0,0.024,0.004,0.0025,0.002,
234,810.9277778,3600.0,222.1446515,0.2,0.5,0.0,0.0,0.0,0.0,Grange,False,0.0,0.0,0.0,0.0,0.0,0.0,0.0,0.0,0.0,
235,866.4833333333333,3600.0,222.305285123,0.4,1.77,0.25,0.12,0.0,0.0,handbook,False,0.01,0.1,0.0,0.0,0.0,0.0,0.0,0.0,0.016,115.51602581484896
236,866.4833333333333,3600.0,222.305285123,0.4,1.77,0.25,0.12,0.0,0.0,handbook,True,0.01,0.1,0.0,0.0,0.0,0.0,0.0,0.0,0.016,87.45051250067792
237,810.9277777777778,3600.0,222.305285123,0.39,0.71,0.15,0.0,0.0,0.0,handbook,True,0.0,0.0,0.0,0.0,0.0,0.0,0.0,0.0,0.036,97.6191767449428
238,866.4833333333333,3600.0,222.305285123,0.46,1.37,0.05,0.0,0.0,0.0,handbook,True,0.0,0.0,0.0,0.0,0.0,0.0,0.0,0.0,0.24,71.18064970985411
239,866.4833333333333,3600.0,222.305285123,0.4,0.9,0.27,0.62,0.0,0.0,handbook,False,0.02,1.21,0.0,0.0,0.0,0.0,0.0,0.0,0.018,115.92277238461956
240,810.9277777777778,3600.0,222.305285123,0.39,0.71,0.15,0.0,0.0,0.0,handbook,False,0.0,0.0,0.0,0.0,0.0,0.0,0.0,0.0,0.036,90.16215629914856
241,922.0388888888888,3600.0,222.305285123,0.4,0.9,0.27,0.62,0.0,0.0,handbook,False,0.02,1.21,0.0,0.0,0.0,0.0,0.0,0.0,0.018,123.3797928304138
242,810.9277777777778,3600.0,222.305285123,0.29,0.85,0.25,0.44,0.0,0.0,handbook,True,0.19,0.62,0.0,0.0,0.0,0.0,0.0,0.0,0.021,128.80308042735507
243,922.0388888888888,3600.0,222.305285123,0.46,1.37,0.05,0.0,0.0,0.0,handbook,False,0.0,0.0,0.0,0.0,0.0,0.0,0.0,0.0,0.24,66.8420196323011
244,922.0388888888888,3600.0,222.305285123,0.4,1.77,0.25,0.12,0.0,0.0,handbook,False,0.01,0.1,0.0,0.0,0.0,0.0,0.0,0.0,0.016,122.70188188079614
245,922.0388888888888,3600.0,222.305285123,0.54,0.69,0.19,0.0,0.0,0.0,handbook,False,0.0,0.0,0.0,0.0,0.0,0.0,0.0,0.0,0.03,30.099246163024024
246,977.5944444444444,3600.0,222.305285123,0.3,0.8,0.27,0.48,0.0,0.0,handbook,False,0.18,0.65,0.0,0.0,0.0,0.0,0.0,0.0,0.024,154.56369651282608
247,922.0388888888888,3600.0,222.305285123,0.39,0.68,0.31,0.08,0.0,0.0,handbook,True,0.24,1.87,0.0,0.0,0.0,0.0,0.0,0.0,0.012,116.87184771408428
248,922.0388888888888,3600.0,222.305285123,0.54,0.69,0.19,0.0,0.0,0.0,handbook,True,0.0,0.0,0.0,0.0,0.0,0.0,0.0,0.0,0.03,26.438527035088672
249,922.0388888888888,3600.0,222.305285123,0.43,0.78,0.22,0.74,0.0,0.0,handbook,True,0.01,0.06,0.0,0.0,0.0,0.0,0.0,0.0,0.033,62.50338955474809
250,866.4833333333333,3600.0,222.305285123,0.46,1.37,0.05,0.0,0.0,0.0,handbook,False,0.0,0.0,0.0,0.0,0.0,0.0,0.0,0.0,0.24,62.36780736482456
251,810.9277777777778,3600.0,222.305285123,0.37,1.4,0.17,0.0,0.0,0.0,handbook,True,0.0,0.0,0.0,0.0,0.0,0.0,0.0,0.0,0.08,41.75931449644775
252,866.4833333333333,3600.0,222.305285123,0.37,1.4,0.17,0.0,0.0,0.0,handbook,True,0.0,0.0,0.0,0.0,0.0,0.0,0.0,0.0,0.08,82.7051358533543
253,922.0388888888888,3600.0,222.305285123,0.54,0.69,0.19,0.0,0.0,0.0,handbook,True,0.0,0.0,0.0,0.0,0.0,0.0,0.0,0.0,0.03,22.642225717229785
254,922.0388888888888,3600.0,222.305285123,0.37,1.4,0.17,0.0,0.0,0.0,handbook,False,0.0,0.0,0.0,0.0,0.0,0.0,0.0,0.0,0.08,91.92472476815443
255,922.0388888888888,3600.0,222.305285123,0.37,1.4,0.17,0.0,0.0,0.0,handbook,False,0.0,0.0,0.0,0.0,0.0,0.0,0.0,0.0,0.08,81.34931395411898
256,922.0388888888888,3600.0,222.305285123,0.44,1.5,0.0,0.0,0.0,0.0,handbook,False,0.0,0.0,0.0,0.0,0.0,0.0,0.0,0.0,0.57,69.14691686100115
257,866.4833333333333,3600.0,222.305285123,0.335,1.5,0.0,0.0,0.0,0.0,handbook,False,0.0,0.0,0.0,0.0,0.0,0.0,0.0,0.0,0.21,96.26335484570748
258,977.5944444444444,3600.0,222.305285123,0.515,0.75,0.0,0.0,0.0,0.0,handbook,True,0.0,0.0,0.0,0.0,0.0,0.0,0.0,0.0,0.0,75.92602635717772
259,923.0,3600.0,222.5,0.44,1.5,0.0,0.0,0.0,0.0,handbook,False,0.0,0.0,0.0,0.0,0.0,0.0,0.0,0.0,0.285,
260,923.0,3600.0,222.5,0.41,1.5,0.0,0.0,0.0,0.0,handbook,False,0.0,0.0,0.0,0.0,0.0,0.0,0.0,0.0,0.105,
261,873.15,3600.0,222.6274455,0.15,0.0,0.021,0.0,0.075,0.0,Tanino,False,0.0,0.0,0.0,0.0,0.0,0.0,0.0013,0.0,0.006,
262,923.0,2400.0,222.8402626,0.23,0.99,0.15,0.16,0.0,0.0,Mukherjee,False,0.0,0.0,0.0,0.0,0.0,0.0,0.0081,0.0,0.02,
263,866.4833333333333,3600.0,222.9066368066788,0.19,0.3,0.0,0.63,0.0,0.0,Grange,False,0.0,0.0,0.0,0.0,0.0,0.0,0.0,0.0,0.0,
264,866.4833333333333,3600.0,222.924537623374,0.19,0.53,0.85,0.0,0.0,0.0,Grange,False,0.0,0.0,0.0,0.0,0.0,0.0,0.0,0.0,0.0,
265,866.4833333333333,3600.0,223.19594208408867,0.19,0.5,0.0,0.0,0.052,0.0,Grange,False,0.0,0.0,0.0,0.0,0.0,0.0,0.0,0.0,0.0,
266,922.0388889,3600.0,223.5842368,0.58,0.5,0.0,0.0,0.0,0.0,Grange,False,0.0,0.0,0.0,0.0,0.0,0.0,0.0,0.0,0.0,
267,823.15,3600.0,223.8901794,0.15,0.0,0.021,0.0,0.075,0.0,Tanino,False,0.0,0.0,0.0,0.0,0.0,0.0,0.0013,0.0,0.006,
268,810.9277778,3600.0,223.9258022,0.2,0.64,0.0,0.0,0.0,0.0,Grange,False,0.0,0.0,0.0,0.0,0.0,0.0,0.0,0.0,0.0,
269,810.9277777777778,3600.0,224.099723,0.5,0.0,0.0,0.0,0.0,0.0,Grange,True,0.0,0.0,0.0,0.0,0.0,0.0,0.0,0.0,0.0,
270,673.15,3600.0,224.4186047,0.026,0.0,0.0,0.0,0.0,0.0,Speich,False,0.0,0.0,0.0,0.0,0.0,0.0,0.0,0.0,0.0,
271,810.9277777777778,3600.0,224.78685137590168,0.19,0.5,0.0,0.0,0.02,0.0,Grange,False,0.0,0.0,0.0,0.0,0.0,0.0,0.0,0.0,0.0,
272,923.0,3600.0,225.5,0.375,0.8,0.25,0.0,0.0,0.0,handbook,False,0.25,0.0,0.0,0.0,0.0,0.0,0.0,0.0,0.0,
273,810.9277777777778,3600.0,226.2460486556338,0.2,0.5,0.0,0.0,0.0,0.0,Grange,False,0.0,0.0,0.0,0.0,0.0,0.0,0.0,0.0,0.0,
274,810.9277777777778,3600.0,226.25853893351064,0.19,0.53,0.29,0.0,0.0,0.0,Grange,False,0.0,0.0,0.0,0.0,0.0,0.0,0.0,0.0,0.0,
275,810.9277777777778,3600.0,226.290826449193,0.19,0.3,0.0,0.4,0.0,0.0,Grange,False,0.0,0.0,0.0,0.0,0.0,0.0,0.0,0.0,0.0,
276,973.0,600.0,226.6949683,0.23,0.99,0.15,0.16,0.0,0.0,Mukherjee,False,0.0,0.0,0.0,0.0,0.0,0.0,0.0081,0.0,0.02,
277,923.0,3600.0,227.5,0.515,0.75,0.0,0.0,0.0,0.0,handbook,False,0.0,0.0,0.0,0.0,0.0,0.0,0.0,0.0,0.0,
278,873.15,90000.0,227.7168165758985,0.56,0.0,0.0,0.0,0.0,0.0,Hollomon ,False,0.0,0.0,0.0,0.0,0.0,0.0,0.0,0.0,0.0,
279,810.9277777777778,3600.0,228.703445603,0.37,1.4,0.17,0.0,0.0,0.0,handbook,False,0.0,0.0,0.0,0.0,0.0,0.0,0.0,0.0,0.08,68.19784153153641
280,922.0388888888888,3600.0,228.703445603,0.44,1.5,0.0,0.0,0.0,0.0,handbook,False,0.0,0.0,0.0,0.0,0.0,0.0,0.0,0.0,0.57,84.06095775258962
281,810.9277777777778,3600.0,228.703445603,0.46,1.37,0.05,0.0,0.0,0.0,handbook,True,0.0,0.0,0.0,0.0,0.0,0.0,0.0,0.0,0.24,61.01198546558924
282,866.4833333333333,3600.0,228.703445603,0.54,0.69,0.19,0.0,0.0,0.0,handbook,False,0.0,0.0,0.0,0.0,0.0,0.0,0.0,0.0,0.03,30.50599273279462
283,977.5944444444444,3600.0,228.703445603,0.39,0.76,0.25,0.65,0.0,0.0,handbook,False,0.08,1.2,0.0,0.0,0.0,0.0,0.0,0.0,0.026,142.36129941970822
284,866.4833333333333,3600.0,228.703445603,0.54,0.69,0.19,0.0,0.0,0.0,handbook,True,0.0,0.0,0.0,0.0,0.0,0.0,0.0,0.0,0.03,27.38760236455339
285,810.9277777777778,3600.0,228.703445603,0.46,1.37,0.05,0.0,0.0,0.0,handbook,False,0.0,0.0,0.0,0.0,0.0,0.0,0.0,0.0,0.24,55.58869786864798
286,922.0388888888888,3600.0,228.703445603,0.515,0.75,0.0,0.0,0.0,0.0,handbook,True,0.0,0.0,0.0,0.0,0.0,0.0,0.0,0.0,0.0,67.79109496176582
287,922.0388888888888,3600.0,228.703445603,0.43,0.78,0.22,0.74,0.0,0.0,handbook,False,0.01,0.06,0.0,0.0,0.0,0.0,0.0,0.0,0.033,147.920169206573
288,922.0388888888888,3600.0,228.703445603,0.54,0.69,0.19,0.0,0.0,0.0,handbook,True,0.0,0.0,0.0,0.0,0.0,0.0,0.0,0.0,0.03,34.166711860729976
289,866.4833333333333,3600.0,228.703445603,0.37,1.4,0.17,0.0,0.0,0.0,handbook,False,0.0,0.0,0.0,0.0,0.0,0.0,0.0,0.0,0.08,67.11318401214817
290,922.0388888888888,3600.0,228.703445603,0.37,1.4,0.17,0.0,0.0,0.0,handbook,False,0.0,0.0,0.0,0.0,0.0,0.0,0.0,0.0,0.08,100.737567113184
291,810.9277777777778,3600.0,228.703445603,0.39,0.71,0.15,0.0,0.0,0.0,handbook,False,0.0,0.0,0.0,0.0,0.0,0.0,0.0,0.0,0.036,101.68664244264872
292,866.4833333333333,3600.0,228.703445603,0.29,0.85,0.25,0.44,0.0,0.0,handbook,False,0.19,0.62,0.0,0.0,0.0,0.0,0.0,0.0,0.021,129.75215575681975
293,810.9277777777778,3600.0,228.703445603,0.37,1.4,0.17,0.0,0.0,0.0,handbook,True,0.0,0.0,0.0,0.0,0.0,0.0,0.0,0.0,0.08,30.50599273279462
294,823.0,5400.0,229.3886807,0.62,0.0,0.0,0.0,0.0,0.0,Ohmura,False,0.0,0.0,0.0,0.0,0.0,0.0,0.0,0.0,0.0,
295,699.8166666666666,3600.0,229.6398892,0.12,0.0,0.0,0.0,0.0,0.0,Grange,False,0.0,0.0,0.0,0.0,0.0,0.0,0.0,0.0,0.0,
296,773.15,3600.0,230.2325581,0.39,0.0,0.0,0.0,0.0,0.0,Speich,False,0.0,0.0,0.0,0.0,0.0,0.0,0.0,0.0,0.0,
297,698.0,5400.0,230.9598361,0.22,0.0,0.0,0.0,0.0,0.0,Ohmura,False,0.0,0.0,0.0,0.0,0.0,0.0,0.0,0.0,0.0,
298,810.9277777777778,3600.0,231.70786042214468,0.18,0.3,0.0,0.0,0.0,0.0,Grange,False,0.17,0.0,0.0,0.0,0.0,0.0,0.0,0.0,0.0,
299,866.4833333,3600.0,231.9078525,0.2,1.66,0.0,0.0,0.0,0.0,Grange,False,0.0,0.0,0.0,0.0,0.0,0.0,0.0,0.0,0.0,
300,973.15,900.0,232.07024098802188,0.56,0.0,0.0,0.0,0.0,0.0,Hollomon ,False,0.0,0.0,0.0,0.0,0.0,0.0,0.0,0.0,0.0,
301,810.9277777777778,3600.0,234.4478594675206,0.19,0.53,0.56,0.0,0.0,0.0,Grange,False,0.0,0.0,0.0,0.0,0.0,0.0,0.0,0.0,0.0,
302,873.15,28800.0,234.8341232,0.17,1.2,0.29,0.0,0.0,0.0,Goodall,False,0.0,0.0,0.0,0.03,0.0,0.024,0.004,0.0025,0.002,
303,755.3722222,3600.0,234.9783661,0.2,0.35,0.0,0.0,0.0,0.0,Grange,False,0.0,0.0,0.0,0.0,0.0,0.0,0.0,0.0,0.0,
304,813.0,3600.0,235.0,0.355,1.5,0.0,0.0,0.0,0.0,handbook,False,0.0,0.0,0.0,0.0,0.0,0.0,0.0,0.0,0.105,
305,923.0,3600.0,235.0,0.405,0.875,0.25,0.95,0.0,0.0,handbook,False,0.2,0.0,0.0,0.0,0.0,0.0,0.0,0.0,0.0,
306,923.0,3600.0,235.0,0.6,0.75,0.0,0.0,0.0,0.0,handbook,False,0.0,0.0,0.0,0.0,0.0,0.0,0.0,0.0,0.0,
307,810.9277778,3600.0,235.0608319,0.2,0.9,0.0,0.0,0.0,0.0,Grange,False,0.0,0.0,0.0,0.0,0.0,0.0,0.0,0.0,0.0,
308,866.4833333333333,3600.0,235.115264987,0.44,1.5,0.0,0.0,0.0,0.0,handbook,False,0.0,0.0,0.0,0.0,0.0,0.0,0.0,0.0,0.57,59.656163566353925
309,922.0388888888888,3600.0,235.115264987,0.6,0.75,0.0,0.0,0.0,0.0,handbook,False,0.0,0.0,0.0,0.0,0.0,0.0,0.0,0.0,0.0,31.18390368241228
310,866.4833333333333,3600.0,235.115264987,0.39,0.68,0.31,0.08,0.0,0.0,handbook,True,0.24,1.87,0.0,0.0,0.0,0.0,0.0,0.0,0.012,110.4994847876783
311,922.0388888888888,3600.0,235.115264987,0.41,0.9,0.25,0.53,0.0,0.0,handbook,False,0.29,0.63,0.0,0.0,0.0,0.0,0.0,0.0,0.01,115.51602581484896
312,866.4833333333333,3600.0,235.115264987,0.335,1.5,0.0,0.0,0.0,0.0,handbook,False,0.0,0.0,0.0,0.0,0.0,0.0,0.0,0.0,0.21,88.12842345029557
313,922.0388888888888,3600.0,235.115264987,0.4,1.77,0.25,0.12,0.0,0.0,handbook,False,0.01,0.1,0.0,0.0,0.0,0.0,0.0,0.0,0.016,102.3645533922664
314,866.4833333333333,3600.0,235.115264987,0.37,1.4,0.17,0.0,0.0,0.0,handbook,False,0.0,0.0,0.0,0.0,0.0,0.0,0.0,0.0,0.08,79.04441672541894
315,922.0388888888888,3600.0,235.115264987,0.39,0.68,0.31,0.08,0.0,0.0,handbook,False,0.24,1.87,0.0,0.0,0.0,0.0,0.0,0.0,0.012,119.58349151255491
316,922.0388888888888,3600.0,235.115264987,0.54,0.69,0.19,0.0,0.0,0.0,handbook,False,0.0,0.0,0.0,0.0,0.0,0.0,0.0,0.0,0.03,43.38630077553013
317,866.4833333333333,3600.0,235.115264987,0.46,1.37,0.05,0.0,0.0,0.0,handbook,False,0.0,0.0,0.0,0.0,0.0,0.0,0.0,0.0,0.24,61.01198546558924
318,810.9277777777778,3600.0,235.115264987,0.46,1.37,0.05,0.0,0.0,0.0,handbook,True,0.0,0.0,0.0,0.0,0.0,0.0,0.0,0.0,0.24,66.43527306253051
