Repository: Tujingrenshi/A-materials-discovery-method-considering-the-trade-off-phenomenon-in-machine-learning-prediction

# A-materials-discovery-method-considering-the-trade-off-phenomenon-in-machine-learning-prediction

File: Dataset/Low alloy steel hardness data/Low alloy steel hardness dataset.csv (part 2 of 5)
,T [K],Time [s],Hardness [HV],C,Mn,Si,Cr,V,W,dataset,DROP,Mo,Ni,Co,Al,Cu,Ti,N,B,S,Izod [J]
319,922.0388888888888,3600.0,235.115264987,0.4,0.9,0.27,0.62,0.0,0.0,handbook,False,0.02,1.21,0.0,0.0,0.0,0.0,0.0,0.0,0.018,124.73561472964911
320,810.9277777777778,3600.0,235.115264987,0.335,1.5,0.0,0.0,0.0,0.0,handbook,False,0.0,0.0,0.0,0.0,0.0,0.0,0.0,0.0,0.21,82.7051358533543
321,922.0388888888888,3600.0,235.115264987,0.54,0.69,0.19,0.0,0.0,0.0,handbook,False,0.0,0.0,0.0,0.0,0.0,0.0,0.0,0.0,0.03,89.07749877976029
322,866.4833333333333,3600.0,235.115264987,0.37,1.4,0.17,0.0,0.0,0.0,handbook,False,0.0,0.0,0.0,0.0,0.0,0.0,0.0,0.0,0.08,59.656163566353925
323,922.0388888888888,3600.0,235.115264987,0.54,0.69,0.19,0.0,0.0,0.0,handbook,False,0.0,0.0,0.0,0.0,0.0,0.0,0.0,0.0,0.03,32.539725581647595
324,810.9277777777778,3600.0,235.115264987,0.37,1.4,0.17,0.0,0.0,0.0,handbook,True,0.0,0.0,0.0,0.0,0.0,0.0,0.0,0.0,0.08,62.36780736482456
325,866.4833333333333,3600.0,235.115264987,0.54,0.69,0.19,0.0,0.0,0.0,handbook,True,0.0,0.0,0.0,0.0,0.0,0.0,0.0,0.0,0.03,21.015239438147404
326,922.0388888888888,3600.0,235.115264987,0.4,0.83,0.26,0.94,0.0,0.0,handbook,False,0.21,0.11,0.0,0.0,0.0,0.0,0.0,0.0,0.009,117.54975866370194
327,866.4833333333333,3600.0,235.115264987,0.3,0.48,0.2,0.91,0.0,0.0,handbook,False,0.2,0.12,0.0,0.0,0.0,0.0,0.0,0.0,0.015,122.70188188079614
328,866.4833333333333,3600.0,235.43312409635976,0.19,0.5,0.0,0.0,0.075,0.0,Grange,False,0.0,0.0,0.0,0.0,0.0,0.0,0.0,0.0,0.0,
329,810.9277777777778,3600.0,235.677308198456,0.19,0.3,0.0,0.63,0.0,0.0,Grange,False,0.0,0.0,0.0,0.0,0.0,0.0,0.0,0.0,0.0,
330,977.5944444444444,3600.0,236.0410167370609,0.19,0.5,0.0,0.0,0.18,0.0,Grange,False,0.0,0.0,0.0,0.0,0.0,0.0,0.0,0.0,0.0,
331,810.9277777777778,3600.0,236.98905202783936,0.19,0.5,0.0,0.0,0.052,0.0,Grange,False,0.0,0.0,0.0,0.0,0.0,0.0,0.0,0.0,0.0,
332,866.4833333333333,3600.0,237.0217274087214,0.2,0.5,0.0,0.0,0.0,0.0,Grange,False,0.0,0.0,0.0,0.0,0.0,0.0,0.0,0.0,0.0,
333,922.0388888888888,3600.0,237.07613587603296,0.29,0.51,0.24,0.86,0.002,0.0,Athavale,False,0.18,0.15,0.0,0.0,0.14,0.0,0.0,0.0,0.0,
334,755.3722222222223,3600.0,237.3961219,0.42,0.0,0.0,0.0,0.0,0.0,Grange,False,0.0,0.0,0.0,0.0,0.0,0.0,0.0,0.0,0.0,
335,755.3722222222223,3600.0,237.5173303666031,0.18,0.3,0.0,0.0,0.0,0.0,Grange,False,0.0,0.2,0.0,0.0,0.0,0.0,0.0,0.0,0.0,
336,866.4833333,3600.0,237.8935869,0.2,1.95,0.0,0.0,0.0,0.0,Grange,False,0.0,0.0,0.0,0.0,0.0,0.0,0.0,0.0,0.0,
337,923.0,1200.0,238.4144334,0.23,0.99,0.15,0.16,0.0,0.0,Mukherjee,False,0.0,0.0,0.0,0.0,0.0,0.0,0.0081,0.0,0.02,
338,755.3722222222223,3600.0,238.4477364922992,0.18,0.3,0.0,0.0,0.0,0.0,Grange,False,0.0,0.27,0.0,0.0,0.0,0.0,0.0,0.0,0.0,
339,873.0,10800.0,238.7793892,0.23,0.99,0.15,0.16,0.0,0.0,Mukherjee,False,0.0,0.0,0.0,0.0,0.0,0.0,0.0081,0.0,0.02,
340,755.3722222222223,3600.0,239.83539406087056,0.18,0.3,0.0,0.0,0.0,0.0,Grange,False,0.06,0.0,0.0,0.0,0.0,0.0,0.0,0.0,0.0,
341,923.0,3600.0,240.0,0.405,0.8,0.25,0.8,0.0,0.0,handbook,False,0.0,0.0,0.0,0.0,0.0,0.0,0.0,0.0,0.0,
342,923.0,3600.0,240.0,0.465,0.875,0.25,0.275,0.0,0.0,handbook,False,0.0,0.0,0.0,0.0,0.0,0.0,0.0,0.0,0.0,
343,813.0,3600.0,240.0,0.44,1.5,0.0,0.0,0.0,0.0,handbook,False,0.0,0.0,0.0,0.0,0.0,0.0,0.0,0.0,0.285,
344,923.0,3600.0,240.0,0.515,0.75,0.0,0.0,0.0,0.0,handbook,False,0.0,0.0,0.0,0.0,0.0,0.0,0.0,0.0,0.0,
345,810.9277777777778,3600.0,240.21100922019207,0.19,0.53,0.85,0.0,0.0,0.0,Grange,False,0.0,0.0,0.0,0.0,0.0,0.0,0.0,0.0,0.0,
346,923.15,3600.0,240.38564,0.17,0.0,0.02,0.0,0.111,0.0,Tanino,False,0.0,0.0,0.0,0.0,0.0,0.0,0.001,0.0,0.006,
347,755.3722222222223,3600.0,240.412045941152,0.18,0.3,0.0,0.0,0.0,0.0,Grange,False,0.0,0.8,0.0,0.0,0.0,0.0,0.0,0.0,0.0,
348,755.3722222222223,3600.0,241.540743275,0.29,0.85,0.25,0.44,0.0,0.0,handbook,True,0.19,0.62,0.0,0.0,0.0,0.0,0.0,0.0,0.021,118.2276696133196
349,922.0388888888888,3600.0,241.540743275,0.515,0.75,0.0,0.0,0.0,0.0,handbook,True,0.0,0.0,0.0,0.0,0.0,0.0,0.0,0.0,0.0,73.21438255870709
350,810.9277777777778,3600.0,241.540743275,0.29,0.85,0.25,0.44,0.0,0.0,handbook,False,0.19,0.62,0.0,0.0,0.0,0.0,0.0,0.0,0.021,122.29513531102556
351,977.5944444444444,3600.0,241.540743275,0.41,0.85,0.2,1.01,0.0,0.0,handbook,False,0.24,0.12,0.0,0.0,0.0,0.0,0.0,0.0,0.031,146.42876511741417
352,866.4833333333333,3600.0,241.540743275,0.31,0.75,0.0,0.0,0.0,0.0,handbook,True,0.0,0.0,0.0,0.0,0.0,0.0,0.0,0.0,0.0,130.15890232659038
353,866.4833333333333,3600.0,241.540743275,0.39,0.68,0.31,0.08,0.0,0.0,handbook,False,0.24,1.87,0.0,0.0,0.0,0.0,0.0,0.0,0.012,110.4994847876783
354,866.4833333333333,3600.0,241.540743275,0.43,0.78,0.22,0.74,0.0,0.0,handbook,True,0.01,0.06,0.0,0.0,0.0,0.0,0.0,0.0,0.033,55.18195129887739
355,866.4833333333333,3600.0,241.540743275,0.4,0.83,0.26,0.94,0.0,0.0,handbook,False,0.21,0.11,0.0,0.0,0.0,0.0,0.0,0.0,0.009,111.8553066869136
356,866.4833333333333,3600.0,241.540743275,0.54,0.69,0.19,0.0,0.0,0.0,handbook,True,0.0,0.0,0.0,0.0,0.0,0.0,0.0,0.0,0.03,33.217636531265256
357,866.4833333333333,3600.0,241.540743275,0.405,0.71,0.0,0.0,0.0,0.0,handbook,True,0.0,0.0,0.0,0.0,0.0,0.0,0.0,0.0,0.0,103.04246434188406
358,810.9277777777778,3600.0,241.540743275,0.44,1.5,0.0,0.0,0.0,0.0,handbook,False,0.0,0.0,0.0,0.0,0.0,0.0,0.0,0.0,0.57,48.8095883724714
359,922.0388888888888,3600.0,241.540743275,0.49,0.75,0.25,0.8,0.0,0.0,handbook,True,0.05,0.11,0.0,0.0,0.0,0.0,0.0,0.0,0.018,52.19914312055968
360,755.3722222222223,3600.0,241.540743275,0.405,0.75,0.0,0.0,0.0,0.0,handbook,True,0.0,0.0,0.0,0.0,0.0,0.0,0.0,0.0,0.0,65.07945116329519
361,977.5944444444444,3600.0,241.540743275,0.43,1.7,0.23,0.02,0.0,0.0,handbook,False,0.0,0.03,0.0,0.0,0.0,0.0,0.0,0.0,0.039,131.5147242258257
362,810.9277777777778,3600.0,241.540743275,0.3,0.48,0.2,0.91,0.0,0.0,handbook,True,0.2,0.12,0.0,0.0,0.0,0.0,0.0,0.0,0.015,116.87184771408428
363,810.9277777777778,3600.0,241.540743275,0.46,1.37,0.05,0.0,0.0,0.0,handbook,False,0.0,0.0,0.0,0.0,0.0,0.0,0.0,0.0,0.24,53.554965019795
364,810.9277777777778,3600.0,241.540743275,0.46,1.37,0.05,0.0,0.0,0.0,handbook,False,0.0,0.0,0.0,0.0,0.0,0.0,0.0,0.0,0.24,55.58869786864798
365,922.0388889,3600.0,241.5407433,0.43,0.78,0.22,0.74,0.0,0.0,handbook,False,0.01,0.06,0.0,0.0,0.0,0.0,0.0,0.0,0.033,108.60133412874885
366,823.15,3600.0,242.2317889,0.17,0.0,0.02,0.0,0.111,0.0,Tanino,False,0.0,0.0,0.0,0.0,0.0,0.0,0.001,0.0,0.006,
367,973.0,300.0,243.3379913,0.23,0.99,0.15,0.16,0.0,0.0,Mukherjee,False,0.0,0.0,0.0,0.0,0.0,0.0,0.0081,0.0,0.02,
368,810.9277777777778,3600.0,244.28970129158463,0.19,0.5,0.0,0.0,0.075,0.0,Grange,False,0.0,0.0,0.0,0.0,0.0,0.0,0.0,0.0,0.0,
369,810.9277778,3600.0,244.618301,0.2,1.22,0.0,0.0,0.0,0.0,Grange,False,0.0,0.0,0.0,0.0,0.0,0.0,0.0,0.0,0.0,
370,923.0,3600.0,245.0,0.425,0.8,0.25,0.0,0.0,0.0,handbook,False,0.25,0.0,0.0,0.0,0.0,0.0,0.0,0.0,0.0,
371,923.0,3600.0,245.0,0.305,0.8,0.25,0.5,0.0,0.0,handbook,False,0.2,0.55,0.0,0.0,0.0,0.0,0.0,0.0,0.0,
372,698.0,3600.0,245.0,0.405,0.75,0.0,0.0,0.0,0.0,handbook,False,0.0,0.0,0.0,0.0,0.0,0.0,0.0,0.0,0.0,
373,755.3722222222223,3600.0,245.05883036660308,0.18,0.3,0.0,0.0,0.0,0.0,Grange,False,0.0,1.55,0.0,0.0,0.0,0.0,0.0,0.0,0.0,
374,873.15,3600.0,245.7296151,0.17,0.0,0.02,0.0,0.111,0.0,Tanino,False,0.0,0.0,0.0,0.0,0.0,0.0,0.001,0.0,0.006,
375,873.15,14400.0,245.892575,0.17,1.2,0.29,0.0,0.0,0.0,Goodall,False,0.0,0.0,0.0,0.03,0.0,0.024,0.004,0.0025,0.002,
376,773.15,3600.0,246.2144623,0.15,0.0,0.021,0.0,0.075,0.0,Tanino,False,0.0,0.0,0.0,0.0,0.0,0.0,0.0013,0.0,0.006,
377,673.15,3600.0,246.5116279,0.057,0.0,0.0,0.0,0.0,0.0,Speich,False,0.0,0.0,0.0,0.0,0.0,0.0,0.0,0.0,0.0,
378,673.15,3600.0,247.6744186,0.097,0.0,0.0,0.0,0.0,0.0,Speich,False,0.0,0.0,0.0,0.0,0.0,0.0,0.0,0.0,0.0,
379,922.0388888888888,3600.0,247.979880467,0.43,0.78,0.22,0.74,0.0,0.0,handbook,False,0.01,0.06,0.0,0.0,0.0,0.0,0.0,0.0,0.033,100.737567113184
380,810.9277777777778,3600.0,247.979880467,0.3,0.48,0.2,0.91,0.0,0.0,handbook,False,0.2,0.12,0.0,0.0,0.0,0.0,0.0,0.0,0.015,119.31232713270784
381,866.4833333333333,3600.0,247.979880467,0.43,0.78,0.22,0.74,0.0,0.0,handbook,False,0.01,0.06,0.0,0.0,0.0,0.0,0.0,0.0,0.033,117.820923043549
382,922.0388888888888,3600.0,247.979880467,0.48,0.86,0.31,0.53,0.0,0.0,handbook,False,0.24,0.58,0.0,0.0,0.0,0.0,0.0,0.0,0.016,101.00873149303108
383,977.5944444444444,3600.0,247.979880467,0.39,1.0,0.25,0.52,0.0,0.0,handbook,False,0.28,0.53,0.0,0.0,0.0,0.0,0.0,0.0,0.017,119.31232713270784
384,866.4833333333333,3600.0,247.979880467,0.49,0.75,0.25,0.8,0.0,0.0,handbook,True,0.05,0.11,0.0,0.0,0.0,0.0,0.0,0.0,0.018,45.4200336243831
385,810.9277777777778,3600.0,247.979880467,0.4,1.77,0.25,0.12,0.0,0.0,handbook,True,0.01,0.1,0.0,0.0,0.0,0.0,0.0,0.0,0.016,46.36910895384783
386,922.0388888888888,3600.0,247.979880467,0.51,0.8,0.35,0.95,0.18,0.0,handbook,False,0.01,0.11,0.0,0.0,0.0,0.0,0.0,0.0,0.015,61.28314984543631
387,699.8166666666666,3600.0,247.979880467,0.405,0.75,0.0,0.0,0.0,0.0,handbook,True,0.0,0.0,0.0,0.0,0.0,0.0,0.0,0.0,0.0,63.72362926405987
388,922.0388888888888,3600.0,247.979880467,0.49,0.75,0.25,0.8,0.0,0.0,handbook,False,0.05,0.11,0.0,0.0,0.0,0.0,0.0,0.0,0.018,101.68664244264872
389,866.4833333333333,3600.0,247.979880467,0.54,0.69,0.19,0.0,0.0,0.0,handbook,False,0.0,0.0,0.0,0.0,0.0,0.0,0.0,0.0,0.03,31.861814632029937
390,866.4833333333333,3600.0,247.979880467,0.54,0.69,0.19,0.0,0.0,0.0,handbook,False,0.0,0.0,0.0,0.0,0.0,0.0,0.0,0.0,0.03,69.41808124084821
391,755.3722222222223,3600.0,247.979880467,0.335,1.5,0.0,0.0,0.0,0.0,handbook,False,0.0,0.0,0.0,0.0,0.0,0.0,0.0,0.0,0.21,56.94451976788329
392,922.0388888888888,3600.0,247.979880467,0.31,0.53,0.28,1.04,0.0,0.0,handbook,False,0.2,0.15,0.0,0.0,0.0,0.0,0.0,0.0,0.022,130.15890232659038
393,866.4833333333333,3600.0,247.979880467,0.515,0.75,0.0,0.0,0.0,0.0,handbook,True,0.0,0.0,0.0,0.0,0.0,0.0,0.0,0.0,0.0,55.58869786864798
394,866.4833333333333,3600.0,247.979880467,0.29,0.85,0.25,0.44,0.0,0.0,handbook,False,0.19,0.62,0.0,0.0,0.0,0.0,0.0,0.0,0.021,103.04246434188406
395,866.4833333333333,3600.0,247.979880467,0.46,1.37,0.05,0.0,0.0,0.0,handbook,False,0.0,0.0,0.0,0.0,0.0,0.0,0.0,0.0,0.24,63.04571831444222
396,866.4833333333333,3600.0,247.979880467,0.6,0.66,0.17,0.0,0.0,0.0,handbook,True,0.0,0.0,0.0,0.0,0.0,0.0,0.0,0.0,0.046,16.54102717067086
397,922.0388888888888,3600.0,247.979880467,0.4,0.83,0.26,0.94,0.0,0.0,handbook,False,0.21,0.11,0.0,0.0,0.0,0.0,0.0,0.0,0.009,123.65095721026088
398,810.9277777777778,3600.0,247.979880467,0.54,0.69,0.19,0.0,0.0,0.0,handbook,True,0.0,0.0,0.0,0.0,0.0,0.0,0.0,0.0,0.03,29.82808178317696
399,866.4833333333333,3600.0,247.979880467,0.4,1.77,0.25,0.12,0.0,0.0,handbook,False,0.01,0.1,0.0,0.0,0.0,0.0,0.0,0.0,0.016,93.8228754270839
400,755.3722222222223,3600.0,247.979880467,0.3,0.48,0.2,0.91,0.0,0.0,handbook,True,0.2,0.12,0.0,0.0,0.0,0.0,0.0,0.0,0.015,94.50078637670156
401,755.3722222222223,3600.0,247.979880467,0.44,1.5,0.0,0.0,0.0,0.0,handbook,False,0.0,0.0,0.0,0.0,0.0,0.0,0.0,0.0,0.57,40.67465697705949
402,977.5944444444444,3600.0,247.979880467,0.49,0.78,0.29,1.0,0.17,0.0,handbook,False,0.05,0.18,0.0,0.0,0.0,0.0,0.0,0.0,0.016,117.95650523347253
403,922.0388888888888,3600.0,247.979880467,0.4,1.77,0.25,0.12,0.0,0.0,handbook,False,0.01,0.1,0.0,0.0,0.0,0.0,0.0,0.0,0.016,94.50078637670156
404,922.0388889,3600.0,247.9798805,0.43,0.78,0.22,0.74,0.0,0.0,handbook,False,0.01,0.06,0.0,0.0,0.0,0.0,0.0,0.0,0.033,100.33082054341342
405,977.5944444,3600.0,247.9798805,0.49,0.75,0.25,0.8,0.0,0.0,handbook,False,0.05,0.11,0.0,0.0,0.0,0.0,0.0,0.0,0.018,105.75410814035467
406,755.3722222,3600.0,248.7008953,0.2,0.64,0.0,0.0,0.0,0.0,Grange,False,0.0,0.0,0.0,0.0,0.0,0.0,0.0,0.0,0.0,
407,755.3722222222223,3600.0,248.9523549932524,0.19,0.3,0.0,0.1,0.0,0.0,Grange,False,0.0,0.0,0.0,0.0,0.0,0.0,0.0,0.0,0.0,
408,699.8166666666666,3600.0,249.5844875,0.2,0.0,0.0,0.0,0.0,0.0,Grange,False,0.0,0.0,0.0,0.0,0.0,0.0,0.0,0.0,0.0,
409,923.0,3600.0,250.0,0.305,0.8,0.25,0.95,0.0,0.0,handbook,False,0.0,0.0,0.0,0.0,0.0,0.0,0.0,0.0,0.0,
410,573.15,3600.0,250.0,0.026,0.0,0.0,0.0,0.0,0.0,Speich,False,0.0,0.0,0.0,0.0,0.0,0.0,0.0,0.0,0.0,
411,813.0,3600.0,250.0,0.375,0.8,0.25,0.0,0.0,0.0,handbook,False,0.25,0.0,0.0,0.0,0.0,0.0,0.0,0.0,0.0,
412,923.0,3600.0,250.0,0.305,0.5,0.25,0.95,0.0,0.0,handbook,False,0.2,0.0,0.0,0.0,0.0,0.0,0.0,0.0,0.0,
413,755.3722222222223,3600.0,250.01343721256967,0.2,0.5,0.0,0.0,0.0,0.0,Grange,False,0.0,0.0,0.0,0.0,0.0,0.0,0.0,0.0,0.0,
414,755.3722222222223,3600.0,250.2530215134844,0.18,0.3,0.0,0.0,0.0,0.0,Grange,False,0.12,0.0,0.0,0.0,0.0,0.0,0.0,0.0,0.0,
415,773.15,3600.0,250.9670304,0.17,0.0,0.02,0.0,0.111,0.0,Tanino,False,0.0,0.0,0.0,0.0,0.0,0.0,0.001,0.0,0.006,
416,866.4833333333333,3600.0,251.2953116924701,0.18,0.3,0.0,0.0,0.0,0.0,Grange,False,0.41,0.0,0.0,0.0,0.0,0.0,0.0,0.0,0.0,
417,923.0,600.0,251.3127576,0.23,0.99,0.15,0.16,0.0,0.0,Mukherjee,False,0.0,0.0,0.0,0.0,0.0,0.0,0.0081,0.0,0.02,
418,873.0,2400.0,251.7401498,0.23,0.99,0.15,0.16,0.0,0.0,Mukherjee,False,0.0,0.0,0.0,0.0,0.0,0.0,0.0081,0.0,0.02,
419,873.0,3600.0,252.2441009,0.23,0.99,0.15,0.16,0.0,0.0,Mukherjee,False,0.0,0.0,0.0,0.0,0.0,0.0,0.0081,0.0,0.02,
420,755.3722222222223,3600.0,252.35626090841,0.19,0.53,0.09,0.0,0.0,0.0,Grange,False,0.0,0.0,0.0,0.0,0.0,0.0,0.0,0.0,0.0,
421,755.3722222222223,3600.0,252.55034053836889,0.19,0.5,0.0,0.0,0.02,0.0,Grange,False,0.0,0.0,0.0,0.0,0.0,0.0,0.0,0.0,0.0,
422,773.0,5400.0,252.9560109,0.62,0.0,0.0,0.0,0.0,0.0,Ohmura,False,0.0,0.0,0.0,0.0,0.0,0.0,0.0,0.0,0.0,
423,866.4833333333333,3600.0,254.33892281883783,0.29,0.51,0.24,0.86,0.002,0.0,Athavale,False,0.18,0.15,0.0,0.0,0.14,0.0,0.0,0.0,0.0,
424,699.8166667,3600.0,254.5836047,0.08,0.5,0.0,0.0,0.0,0.0,Grange,False,0.0,0.0,0.0,0.0,0.0,0.0,0.0,0.0,0.0,
425,698.0,3600.0,255.0,0.44,1.5,0.0,0.0,0.0,0.0,handbook,False,0.0,0.0,0.0,0.0,0.0,0.0,0.0,0.0,0.285,
426,923.0,3600.0,255.0,0.405,1.75,0.25,0.0,0.0,0.0,handbook,False,0.0,0.0,0.0,0.0,0.0,0.0,0.0,0.0,0.0,
427,755.3722222222223,3600.0,255.1246537,0.5,0.0,0.0,0.0,0.0,0.0,Grange,True,0.0,0.0,0.0,0.0,0.0,0.0,0.0,0.0,0.0,
428,810.9277777777778,3600.0,255.1521940300832,0.2,0.5,0.0,0.0,0.0,0.0,Grange,False,0.0,0.0,0.0,0.0,0.0,0.0,0.0,0.0,0.0,
429,923.0,3600.0,255.5,0.305,0.875,0.25,0.4,0.0,0.0,handbook,False,0.115,0.45,0.0,0.0,0.0,0.0,0.0,0.00175,0.0,
430,866.4833333333333,3600.0,255.509470528,0.54,0.69,0.19,0.0,0.0,0.0,handbook,False,0.0,0.0,0.0,0.0,0.0,0.0,0.0,0.0,0.03,29.82808178317696
431,810.9277777777778,3600.0,255.509470528,0.39,0.68,0.31,0.08,0.0,0.0,handbook,True,0.24,1.87,0.0,0.0,0.0,0.0,0.0,0.0,0.012,86.77260155106025
432,699.8166666666666,3600.0,255.509470528,0.44,1.5,0.0,0.0,0.0,0.0,handbook,False,0.0,0.0,0.0,0.0,0.0,0.0,0.0,0.0,0.57,33.89554748088291
433,866.4833333333333,3600.0,255.509470528,0.4,0.9,0.27,0.62,0.0,0.0,handbook,False,0.02,1.21,0.0,0.0,0.0,0.0,0.0,0.0,0.018,94.22962199685448
434,922.0388888888888,3600.0,255.509470528,0.4,0.9,0.27,0.62,0.0,0.0,handbook,False,0.02,1.21,0.0,0.0,0.0,0.0,0.0,0.0,0.018,90.16215629914856
435,810.9277777777778,3600.0,255.509470528,0.54,0.69,0.19,0.0,0.0,0.0,handbook,False,0.0,0.0,0.0,0.0,0.0,0.0,0.0,0.0,0.03,29.421335213406365
436,810.9277777777778,3600.0,255.509470528,0.54,0.69,0.19,0.0,0.0,0.0,handbook,True,0.0,0.0,0.0,0.0,0.0,0.0,0.0,0.0,0.03,26.709691414935733
437,810.9277777777778,3600.0,255.509470528,0.37,1.4,0.17,0.0,0.0,0.0,handbook,False,0.0,0.0,0.0,0.0,0.0,0.0,0.0,0.0,0.08,50.843321221324366
438,810.9277777777778,3600.0,255.509470528,0.4,1.77,0.25,0.12,0.0,0.0,handbook,False,0.01,0.1,0.0,0.0,0.0,0.0,0.0,0.0,0.016,105.75410814035467
439,810.9277777777778,3600.0,255.509470528,0.54,0.69,0.19,0.0,0.0,0.0,handbook,True,0.0,0.0,0.0,0.0,0.0,0.0,0.0,0.0,0.03,20.337328488529742
440,922.0388888888888,3600.0,255.509470528,0.3,0.8,0.27,0.48,0.0,0.0,handbook,False,0.18,0.65,0.0,0.0,0.0,0.0,0.0,0.0,0.024,147.78458701664948
441,810.9277777777778,3600.0,255.509470528,0.43,0.78,0.22,0.74,0.0,0.0,handbook,True,0.01,0.06,0.0,0.0,0.0,0.0,0.0,0.0,0.033,27.523184554476924
442,922.0388888888888,3600.0,255.509470528,0.39,0.68,0.31,0.08,0.0,0.0,handbook,False,0.24,1.87,0.0,0.0,0.0,0.0,0.0,0.0,0.012,102.3645533922664
443,866.4833333333333,3600.0,255.509470528,0.6,0.66,0.17,0.0,0.0,0.0,handbook,True,0.0,0.0,0.0,0.0,0.0,0.0,0.0,0.0,0.046,21.015239438147404
444,810.9277777777778,3600.0,255.509470528,0.49,0.75,0.25,0.8,0.0,0.0,handbook,True,0.05,0.11,0.0,0.0,0.0,0.0,0.0,0.0,0.018,36.60719127935354
445,810.9277777777778,3600.0,255.509470528,0.4,0.9,0.27,0.62,0.0,0.0,handbook,False,0.02,1.21,0.0,0.0,0.0,0.0,0.0,0.0,0.018,68.06225934161289
446,866.4833333333333,3600.0,255.509470528,0.41,0.9,0.25,0.53,0.0,0.0,handbook,False,0.29,0.63,0.0,0.0,0.0,0.0,0.0,0.0,0.01,101.68664244264872
447,810.9277777777778,3600.0,255.509470528,0.6,0.66,0.17,0.0,0.0,0.0,handbook,True,0.0,0.0,0.0,0.0,0.0,0.0,0.0,0.0,0.046,15.863116221053202
448,644.2611111111112,3600.0,255.509470528,0.405,0.75,0.0,0.0,0.0,0.0,handbook,True,0.0,0.0,0.0,0.0,0.0,0.0,0.0,0.0,0.0,62.36780736482456
449,866.4833333333333,3600.0,255.509470528,0.6,0.75,0.0,0.0,0.0,0.0,handbook,False,0.0,0.0,0.0,0.0,0.0,0.0,0.0,0.0,0.0,29.82808178317696
450,810.9277778,3600.0,256.1731568,0.2,1.66,0.0,0.0,0.0,0.0,Grange,False,0.0,0.0,0.0,0.0,0.0,0.0,0.0,0.0,0.0,
451,755.3722222222223,3600.0,256.2328960730646,0.19,0.3,0.0,0.18,0.0,0.0,Grange,False,0.0,0.0,0.0,0.0,0.0,0.0,0.0,0.0,0.0,
452,699.8166666666666,3600.0,257.16512036252084,0.18,0.3,0.0,0.0,0.0,0.0,Grange,False,0.0,0.2,0.0,0.0,0.0,0.0,0.0,0.0,0.0,
453,699.8166666666666,3600.0,257.6081545864191,0.18,0.3,0.0,0.0,0.0,0.0,Grange,False,0.0,0.27,0.0,0.0,0.0,0.0,0.0,0.0,0.0,
454,922.0388888888888,3600.0,258.69873417060694,0.19,0.5,0.0,0.0,0.18,0.0,Grange,False,0.0,0.0,0.0,0.0,0.0,0.0,0.0,0.0,0.0,
455,873.0,1200.0,258.7508681,0.23,0.99,0.15,0.16,0.0,0.0,Mukherjee,False,0.0,0.0,0.0,0.0,0.0,0.0,0.0081,0.0,0.02,
456,922.0388888888888,3600.0,258.9234810845816,0.55,0.75,0.23,0.65,0.007,0.0,Athavale,False,0.022,0.085,0.0,0.0,0.19,0.0,0.0,0.0,0.0,
457,723.0,5400.0,259.2406323,0.41,0.0,0.0,0.0,0.0,0.0,Ohmura,False,0.0,0.0,0.0,0.0,0.0,0.0,0.0,0.0,0.0,
458,588.0,3600.0,260.0,0.405,0.75,0.0,0.0,0.0,0.0,handbook,False,0.0,0.0,0.0,0.0,0.0,0.0,0.0,0.0,0.0,
459,813.0,3600.0,260.0,0.31,0.75,0.0,0.0,0.0,0.0,handbook,False,0.0,0.0,0.0,0.0,0.0,0.0,0.0,0.0,0.0,
460,755.3722222,3600.0,260.3585657,0.2,0.9,0.0,0.0,0.0,0.0,Grange,False,0.0,0.0,0.0,0.0,0.0,0.0,0.0,0.0,0.0,
461,699.8166666666666,3600.0,260.4821960295966,0.19,0.3,0.0,0.1,0.0,0.0,Grange,False,0.0,0.0,0.0,0.0,0.0,0.0,0.0,0.0,0.0,
462,923.0,300.0,261.0000658,0.23,0.99,0.15,0.16,0.0,0.0,Mukherjee,False,0.0,0.0,0.0,0.0,0.0,0.0,0.0081,0.0,0.02,
463,699.8166666666666,3600.0,261.1252766483017,0.18,0.3,0.0,0.0,0.0,0.0,Grange,False,0.0,0.8,0.0,0.0,0.0,0.0,0.0,0.0,0.0,
464,810.9277778,3600.0,261.6394637,0.2,1.95,0.0,0.0,0.0,0.0,Grange,False,0.0,0.0,0.0,0.0,0.0,0.0,0.0,0.0,0.0,
465,755.3722222222223,3600.0,261.7631058692861,0.2,0.5,0.0,0.0,0.0,0.0,Grange,False,0.0,0.0,0.0,0.0,0.0,0.0,0.0,0.0,0.0,
466,755.3722222222223,3600.0,262.1686730632323,0.18,0.3,0.0,0.0,0.0,0.0,Grange,False,0.17,0.0,0.0,0.0,0.0,0.0,0.0,0.0,0.0,
467,755.3722222222223,3600.0,262.6952002944664,0.19,0.5,0.0,0.0,0.052,0.0,Grange,False,0.0,0.0,0.0,0.0,0.0,0.0,0.0,0.0,0.0,
468,644.2611111111111,3600.0,262.8808864,0.12,0.0,0.0,0.0,0.0,0.0,Grange,False,0.0,0.0,0.0,0.0,0.0,0.0,0.0,0.0,0.0,
469,699.8166666666666,3600.0,262.9700539103948,0.18,0.3,0.0,0.0,0.0,0.0,Grange,False,0.06,0.0,0.0,0.0,0.0,0.0,0.0,0.0,0.0,
470,533.15,3600.0,263.057651875,0.405,0.75,0.0,0.0,0.0,0.0,handbook,True,0.0,0.0,0.0,0.0,0.0,0.0,0.0,0.0,0.0,74.57020445794241
471,866.4833333333333,3600.0,263.057651875,0.49,0.75,0.25,0.8,0.0,0.0,handbook,False,0.05,0.11,0.0,0.0,0.0,0.0,0.0,0.0,0.018,90.16215629914856
472,810.9277777777778,3600.0,263.057651875,0.31,0.75,0.0,0.0,0.0,0.0,handbook,True,0.0,0.0,0.0,0.0,0.0,0.0,0.0,0.0,0.0,127.44725852811976
473,588.7055555555555,3600.0,263.057651875,0.405,0.75,0.0,0.0,0.0,0.0,handbook,True,0.0,0.0,0.0,0.0,0.0,0.0,0.0,0.0,0.0,62.36780736482456
474,644.2611111111112,3600.0,263.057651875,0.44,1.5,0.0,0.0,0.0,0.0,handbook,False,0.0,0.0,0.0,0.0,0.0,0.0,0.0,0.0,0.57,13.558218992353163
475,810.9277777777778,3600.0,263.057651875,0.49,0.75,0.25,0.8,0.0,0.0,handbook,False,0.05,0.11,0.0,0.0,0.0,0.0,0.0,0.0,0.018,80.9425673843484
476,810.9277777777778,3600.0,263.057651875,0.46,1.37,0.05,0.0,0.0,0.0,handbook,False,0.0,0.0,0.0,0.0,0.0,0.0,0.0,0.0,0.24,52.877054070177344
477,866.4833333333333,3600.0,263.057651875,0.6,0.66,0.17,0.0,0.0,0.0,handbook,False,0.0,0.0,0.0,0.0,0.0,0.0,0.0,0.0,0.046,21.015239438147404
478,866.4833333333333,3600.0,263.057651875,0.48,0.86,0.31,0.53,0.0,0.0,handbook,False,0.24,0.58,0.0,0.0,0.0,0.0,0.0,0.0,0.016,69.14691686100115
479,922.0388888888888,3600.0,263.057651875,0.4,0.68,0.28,0.74,0.0,0.0,handbook,False,0.25,1.87,0.0,0.0,0.0,0.0,0.0,0.0,0.013,123.3797928304138
480,922.0388888888888,3600.0,263.057651875,0.51,0.89,0.27,0.87,0.0,0.0,handbook,False,0.18,0.12,0.0,0.0,0.0,0.0,0.0,0.0,0.017,98.9749986441781
481,810.9277777777778,3600.0,263.057651875,0.37,1.4,0.17,0.0,0.0,0.0,handbook,False,0.0,0.0,0.0,0.0,0.0,0.0,0.0,0.0,0.08,60.06291013612452
482,922.0388888888888,3600.0,263.057651875,0.41,0.9,0.25,0.53,0.0,0.0,handbook,False,0.29,0.63,0.0,0.0,0.0,0.0,0.0,0.0,0.01,121.61722436140788
483,866.4833333333333,3600.0,263.057651875,0.61,0.79,0.26,0.14,0.0,0.0,handbook,True,0.24,0.15,0.0,0.0,0.0,0.0,0.0,0.0,0.011,34.57345843050057
484,922.0388888888888,3600.0,263.057651875,0.4,0.9,0.27,0.62,0.0,0.0,handbook,False,0.02,1.21,0.0,0.0,0.0,0.0,0.0,0.0,0.018,98.29708769456045
485,866.4833333333333,3600.0,263.057651875,0.44,1.5,0.0,0.0,0.0,0.0,handbook,False,0.0,0.0,0.0,0.0,0.0,0.0,0.0,0.0,0.57,77.28184825641304
486,866.4833333333333,3600.0,263.057651875,0.4,1.77,0.25,0.12,0.0,0.0,handbook,False,0.01,0.1,0.0,0.0,0.0,0.0,0.0,0.0,0.016,86.36585498128966
487,810.9277777777778,3600.0,263.057651875,0.43,0.78,0.22,0.74,0.0,0.0,handbook,False,0.01,0.06,0.0,0.0,0.0,0.0,0.0,0.0,0.033,89.6198275394544
488,977.5944444444444,3600.0,263.057651875,0.51,0.8,0.24,0.52,0.0,0.0,handbook,False,0.25,0.53,0.0,0.0,0.0,0.0,0.0,0.0,0.019,105.75410814035467
489,810.9277777777778,3600.0,263.057651875,0.54,0.69,0.19,0.0,0.0,0.0,handbook,True,0.0,0.0,0.0,0.0,0.0,0.0,0.0,0.0,0.03,31.861814632029937
490,922.0388889,3600.0,263.0576519,0.49,0.75,0.25,0.8,0.0,0.0,handbook,False,0.05,0.11,0.0,0.0,0.0,0.0,0.0,0.0,0.018,94.22962199685448
491,873.15,7200.0,263.5860979,0.17,1.2,0.29,0.0,0.0,0.0,Goodall,False,0.0,0.0,0.0,0.03,0.0,0.024,0.004,0.0025,0.002,
492,699.8166666666666,3600.0,263.7212487568693,0.19,0.3,0.0,0.18,0.0,0.0,Grange,False,0.0,0.0,0.0,0.0,0.0,0.0,0.0,0.0,0.0,
493,755.3722222222223,3600.0,264.4295369834945,0.19,0.53,0.29,0.0,0.0,0.0,Grange,False,0.0,0.0,0.0,0.0,0.0,0.0,0.0,0.0,0.0,
494,698.0,3600.0,265.0,0.355,1.5,0.0,0.0,0.0,0.0,handbook,False,0.0,0.0,0.0,0.0,0.0,0.0,0.0,0.0,0.105,
495,478.0,3600.0,265.0,0.405,0.75,0.0,0.0,0.0,0.0,handbook,False,0.0,0.0,0.0,0.0,0.0,0.0,0.0,0.0,0.0,
496,813.0,3600.0,265.0,0.355,1.5,0.0,0.0,0.0,0.0,handbook,False,0.0,0.0,0.0,0.0,0.0,0.0,0.0,0.0,0.105,
497,813.0,3600.0,265.0,0.515,0.75,0.0,0.0,0.0,0.0,handbook,False,0.0,0.0,0.0,0.0,0.0,0.0,0.0,0.0,0.0,
498,588.0,3600.0,265.0,0.44,1.5,0.0,0.0,0.0,0.0,handbook,False,0.0,0.0,0.0,0.0,0.0,0.0,0.0,0.0,0.285,
499,813.0,3600.0,265.0,0.41,1.5,0.0,0.0,0.0,0.0,handbook,False,0.0,0.0,0.0,0.0,0.0,0.0,0.0,0.0,0.105,
500,699.8166666666666,3600.0,265.4275780739636,0.18,0.3,0.0,0.0,0.0,0.0,Grange,False,0.0,1.55,0.0,0.0,0.0,0.0,0.0,0.0,0.0,
501,810.9277778,3600.0,265.4692047,0.42,0.5,0.0,0.0,0.0,0.0,Grange,False,0.0,0.0,0.0,0.0,0.0,0.0,0.0,0.0,0.0,
502,922.0388888888888,3600.0,266.81632017628607,0.39,0.87,0.25,0.86,0.004,0.0,Athavale,False,0.14,0.085,0.0,0.0,0.16,0.0,0.0,0.0,0.0,
503,673.15,3600.0,267.0815396,0.19,0.0,0.014,0.0,0.0,0.0,Tanino,False,0.0,0.0,0.0,0.0,0.0,0.0,0.0006,0.0,0.003,
504,873.15,9000.0,267.6026473303125,0.56,0.0,0.0,0.0,0.0,0.0,Hollomon ,False,0.0,0.0,0.0,0.0,0.0,0.0,0.0,0.0,0.0,
505,755.3722222222223,3600.0,268.1425514364516,0.19,0.5,0.0,0.0,0.075,0.0,Grange,False,0.0,0.0,0.0,0.0,0.0,0.0,0.0,0.0,0.0,
506,873.15,3600.0,268.5624013,0.17,1.2,0.29,0.0,0.0,0.0,Goodall,False,0.0,0.0,0.0,0.03,0.0,0.024,0.004,0.0025,0.002,
507,810.9277777777778,3600.0,268.57742221989747,0.18,0.3,0.0,0.0,0.0,0.0,Grange,False,0.41,0.0,0.0,0.0,0.0,0.0,0.0,0.0,0.0,
508,755.3722222,3600.0,268.8803924,0.2,1.22,0.0,0.0,0.0,0.0,Grange,False,0.0,0.0,0.0,0.0,0.0,0.0,0.0,0.0,0.0,
509,973.0,120.0,269.0982184,0.23,0.99,0.15,0.16,0.0,0.0,Mukherjee,False,0.0,0.0,0.0,0.0,0.0,0.0,0.0081,0.0,0.02,
510,973.15,90.0,270.0707229252988,0.56,0.0,0.0,0.0,0.0,0.0,Hollomon ,False,0.0,0.0,0.0,0.0,0.0,0.0,0.0,0.0,0.0,
511,866.4833333,3600.0,270.6244245,0.43,0.78,0.22,0.74,0.0,0.0,handbook,False,0.01,0.06,0.0,0.0,0.0,0.0,0.0,0.0,0.033,76.87510168664245
512,866.4833333333333,3600.0,270.62442450799995,0.4,0.83,0.26,0.94,0.0,0.0,handbook,False,0.21,0.11,0.0,0.0,0.0,0.0,0.0,0.0,0.009,113.8890395357666
513,922.0388888888888,3600.0,270.62442450799995,0.39,0.76,0.25,0.65,0.0,0.0,handbook,False,0.08,1.2,0.0,0.0,0.0,0.0,0.0,0.0,0.026,131.5147242258257
514,922.0388888888888,3600.0,270.62442450799995,0.41,0.7,0.24,0.16,0.0,0.0,handbook,False,0.28,1.83,0.0,0.0,0.0,0.0,0.0,0.0,0.013,104.39828624111937
515,866.4833333333333,3600.0,270.62442450799995,0.51,0.8,0.35,0.95,0.18,0.0,handbook,False,0.01,0.11,0.0,0.0,0.0,0.0,0.0,0.0,0.015,52.19914312055968
516,866.4833333333333,3600.0,270.62442450799995,0.3,0.48,0.2,0.91,0.0,0.0,handbook,False,0.2,0.12,0.0,0.0,0.0,0.0,0.0,0.0,0.015,116.60068333423722
517,922.0388888888888,3600.0,270.62442450799995,0.39,0.68,0.31,0.08,0.0,0.0,handbook,False,0.24,1.87,0.0,0.0,0.0,0.0,0.0,0.0,0.012,97.2124301751722
518,810.9277777777778,3600.0,270.62442450799995,0.37,1.4,0.17,0.0,0.0,0.0,handbook,False,0.0,0.0,0.0,0.0,0.0,0.0,0.0,0.0,0.08,54.91078691903032
519,810.9277777777778,3600.0,270.62442450799995,0.54,0.69,0.19,0.0,0.0,0.0,handbook,False,0.0,0.0,0.0,0.0,0.0,0.0,0.0,0.0,0.03,29.421335213406365
520,977.5944444444444,3600.0,270.62442450799995,0.58,0.78,2.0,0.08,0.0,0.0,handbook,False,0.0,0.08,0.0,0.0,0.0,0.0,0.0,0.0,0.024,33.89554748088291
521,977.5944444444444,3600.0,270.62442450799995,0.5,0.76,0.21,0.95,0.0,0.0,handbook,False,0.21,0.2,0.0,0.0,0.0,0.0,0.0,0.0,0.012,104.39828624111937
522,810.9277777777778,3600.0,270.62442450799995,0.335,1.5,0.0,0.0,0.0,0.0,handbook,False,0.0,0.0,0.0,0.0,0.0,0.0,0.0,0.0,0.21,77.28184825641304
523,810.9277777777778,3600.0,270.62442450799995,0.515,0.75,0.0,0.0,0.0,0.0,handbook,True,0.0,0.0,0.0,0.0,0.0,0.0,0.0,0.0,0.0,51.52123217094203
524,810.9277777777778,3600.0,270.62442450799995,0.54,0.69,0.19,0.0,0.0,0.0,handbook,False,0.0,0.0,0.0,0.0,0.0,0.0,0.0,0.0,0.03,28.743424263788707
525,588.7055555555555,3600.0,270.62442450799995,0.44,1.5,0.0,0.0,0.0,0.0,handbook,False,0.0,0.0,0.0,0.0,0.0,0.0,0.0,0.0,0.57,10.846575193882533
526,477.5944444444444,3600.0,270.62442450799995,0.405,0.75,0.0,0.0,0.0,0.0,handbook,True,0.0,0.0,0.0,0.0,0.0,0.0,0.0,0.0,0.0,84.06095775258962
527,866.4833333333333,3600.0,270.62442450799995,0.6,0.66,0.17,0.0,0.0,0.0,handbook,False,0.0,0.0,0.0,0.0,0.0,0.0,0.0,0.0,0.046,21.693150387765066
528,810.9277777777778,3600.0,270.62442450799995,0.6,0.66,0.17,0.0,0.0,0.0,handbook,True,0.0,0.0,0.0,0.0,0.0,0.0,0.0,0.0,0.046,20.337328488529742
529,699.8166666666666,3600.0,270.62442450799995,0.335,1.5,0.0,0.0,0.0,0.0,handbook,False,0.0,0.0,0.0,0.0,0.0,0.0,0.0,0.0,0.21,21.693150387765066
530,873.15,1800.0,270.7740916,0.17,1.2,0.29,0.0,0.0,0.0,Goodall,False,0.0,0.0,0.0,0.03,0.0,0.024,0.004,0.0025,0.002,
531,673.0,5400.0,271.8098751,0.22,0.0,0.0,0.0,0.0,0.0,Ohmura,False,0.0,0.0,0.0,0.0,0.0,0.0,0.0,0.0,0.0,
532,755.3722222222223,3600.0,271.83814021933017,0.19,0.3,0.0,0.4,0.0,0.0,Grange,False,0.0,0.0,0.0,0.0,0.0,0.0,0.0,0.0,0.0,
533,699.8166666666666,3600.0,271.90016388632057,0.18,0.3,0.0,0.0,0.0,0.0,Grange,False,0.12,0.0,0.0,0.0,0.0,0.0,0.0,0.0,0.0,
534,699.8166666666666,3600.0,273.32007901213905,0.19,0.5,0.0,0.0,0.02,0.0,Grange,False,0.0,0.0,0.0,0.0,0.0,0.0,0.0,0.0,0.0,
535,773.15,1800.0,273.364537782171,0.405,0.75,0.0,0.0,0.0,0.0,Taghizadeh,False,0.0,0.0,0.0,0.0,0.0,0.0,0.0,0.0,0.0,
536,699.8166666666666,3600.0,273.4807729385828,0.2,0.5,0.0,0.0,0.0,0.0,Grange,False,0.0,0.0,0.0,0.0,0.0,0.0,0.0,0.0,0.0,
537,755.3722222,3600.0,273.7212441,0.2,1.66,0.0,0.0,0.0,0.0,Grange,False,0.0,0.0,0.0,0.0,0.0,0.0,0.0,0.0,0.0,
538,866.4833333333333,3600.0,274.2502592701045,0.19,0.5,0.0,0.0,0.18,0.0,Grange,False,0.0,0.0,0.0,0.0,0.0,0.0,0.0,0.0,0.0,
539,810.9277777777778,3600.0,274.63933956487807,0.19,0.5,0.0,0.0,0.18,0.0,Grange,False,0.0,0.0,0.0,0.0,0.0,0.0,0.0,0.0,0.0,
540,813.0,3600.0,275.0,0.405,0.75,0.0,0.0,0.0,0.0,handbook,False,0.0,0.0,0.0,0.0,0.0,0.0,0.0,0.0,0.0,
541,698.0,3600.0,275.5,0.375,0.8,0.25,0.0,0.0,0.0,handbook,False,0.25,0.0,0.0,0.0,0.0,0.0,0.0,0.0,0.0,
542,923.0,3600.0,275.5,0.6,0.875,0.25,0.8,0.0,0.0,handbook,False,0.0,0.0,0.0,0.0,0.0,0.0,0.0,0.0,0.0,
543,923.0,3600.0,275.5,0.505,0.8,0.25,0.8,0.0,0.0,handbook,False,0.0,0.0,0.0,0.0,0.0,0.0,0.0,0.0,0.0,
544,823.0,10800.0,276.2404992,0.23,0.99,0.15,0.16,0.0,0.0,Mukherjee,False,0.0,0.0,0.0,0.0,0.0,0.0,0.0081,0.0,0.02,
545,923.0,3600.0,277.5,0.465,0.875,0.25,0.275,0.0,0.0,handbook,False,0.0,0.0,0.0,0.0,0.0,0.0,0.0,0.00175,0.0,
546,923.0,120.0,277.6601845,0.23,0.99,0.15,0.16,0.0,0.0,Mukherjee,False,0.0,0.0,0.0,0.0,0.0,0.0,0.0081,0.0,0.02,
547,866.4833333,3600.0,278.2097884,0.43,0.78,0.22,0.74,0.0,0.0,handbook,False,0.01,0.06,0.0,0.0,0.0,0.0,0.0,0.0,0.033,75.92602635717772
548,922.0388889,3600.0,278.2097884,0.49,0.75,0.25,0.8,0.0,0.0,handbook,False,0.05,0.11,0.0,0.0,0.0,0.0,0.0,0.0,0.018,79.99349205488367
549,977.5944444444444,3600.0,278.209788427,0.59,0.8,1.96,0.23,0.0,0.0,handbook,False,0.0,0.02,0.0,0.0,0.0,0.0,0.0,0.0,0.02,52.877054070177344
550,755.3722222222223,3600.0,278.209788427,0.3,0.48,0.2,0.91,0.0,0.0,handbook,False,0.2,0.12,0.0,0.0,0.0,0.0,0.0,0.0,0.015,103.72037529150172
551,866.4833333333333,3600.0,278.209788427,0.51,0.89,0.27,0.87,0.0,0.0,handbook,False,0.18,0.12,0.0,0.0,0.0,0.0,0.0,0.0,0.017,77.28184825641304
552,810.9277777777778,3600.0,278.209788427,0.6,0.66,0.17,0.0,0.0,0.0,handbook,False,0.0,0.0,0.0,0.0,0.0,0.0,0.0,0.0,0.046,19.659417538912088
553,866.4833333333333,3600.0,278.209788427,0.4,0.9,0.27,0.62,0.0,0.0,handbook,False,0.02,1.21,0.0,0.0,0.0,0.0,0.0,0.0,0.018,88.12842345029557
554,810.9277777777778,3600.0,278.209788427,0.4,0.9,0.27,0.62,0.0,0.0,handbook,False,0.02,1.21,0.0,0.0,0.0,0.0,0.0,0.0,0.018,87.45051250067792
555,922.0388888888888,3600.0,278.209788427,0.51,0.89,0.27,0.87,0.0,0.0,handbook,False,0.18,0.12,0.0,0.0,0.0,0.0,0.0,0.0,0.017,99.24616302402517
556,922.0388888888888,3600.0,278.209788427,0.4,0.68,0.28,0.74,0.0,0.0,handbook,False,0.25,1.87,0.0,0.0,0.0,0.0,0.0,0.0,0.013,116.87184771408428
557,866.4833333333333,3600.0,278.209788427,0.3,0.48,0.2,0.91,0.0,0.0,handbook,False,0.2,0.12,0.0,0.0,0.0,0.0,0.0,0.0,0.015,107.38109441943706
558,922.0388888888888,3600.0,278.209788427,0.4,0.83,0.26,0.94,0.0,0.0,handbook,False,0.21,0.11,0.0,0.0,0.0,0.0,0.0,0.0,0.009,114.56695048538424
559,866.4833333333333,3600.0,278.209788427,0.4,0.68,0.28,0.74,0.0,0.0,handbook,False,0.25,1.87,0.0,0.0,0.0,0.0,0.0,0.0,0.013,110.77064916752536
560,755.3722222222223,3600.0,278.209788427,0.6,0.66,0.17,0.0,0.0,0.0,handbook,True,0.0,0.0,0.0,0.0,0.0,0.0,0.0,0.0,0.046,14.91404089158848
561,866.4833333333333,3600.0,278.209788427,0.43,0.78,0.22,0.74,0.0,0.0,handbook,False,0.01,0.06,0.0,0.0,0.0,0.0,0.0,0.0,0.033,76.33277292694831
562,810.9277777777778,3600.0,278.209788427,0.39,0.68,0.31,0.08,0.0,0.0,handbook,False,0.24,1.87,0.0,0.0,0.0,0.0,0.0,0.0,0.012,86.77260155106025
563,922.0388888888888,3600.0,278.209788427,0.49,0.75,0.25,0.8,0.0,0.0,handbook,False,0.05,0.11,0.0,0.0,0.0,0.0,0.0,0.0,0.018,82.7051358533543
564,755.3722222222223,3600.0,278.209788427,0.29,0.85,0.25,0.44,0.0,0.0,handbook,False,0.19,0.62,0.0,0.0,0.0,0.0,0.0,0.0,0.021,99.65290959379575
565,866.4833333333333,3600.0,278.209788427,0.61,0.79,0.26,0.14,0.0,0.0,handbook,False,0.24,0.15,0.0,0.0,0.0,0.0,0.0,0.0,0.011,42.30164325614187
566,810.9277777777778,3600.0,278.209788427,0.54,0.69,0.19,0.0,0.0,0.0,handbook,False,0.0,0.0,0.0,0.0,0.0,0.0,0.0,0.0,0.03,57.21568414773036
567,810.9277777777778,3600.0,278.209788427,0.29,0.85,0.25,0.44,0.0,0.0,handbook,False,0.19,0.62,0.0,0.0,0.0,0.0,0.0,0.0,0.021,85.01003308205435
568,866.4833333333333,3600.0,278.209788427,0.29,0.85,0.25,0.44,0.0,0.0,handbook,False,0.19,0.62,0.0,0.0,0.0,0.0,0.0,0.0,0.021,90.4333206789956
569,810.9277777777778,3600.0,278.209788427,0.405,0.71,0.0,0.0,0.0,0.0,handbook,True,0.0,0.0,0.0,0.0,0.0,0.0,0.0,0.0,0.0,84.06095775258962
570,533.15,3600.0,278.209788427,0.44,1.5,0.0,0.0,0.0,0.0,handbook,False,0.0,0.0,0.0,0.0,0.0,0.0,0.0,0.0,0.57,9.490753294647217
571,922.0388888888888,3600.0,278.209788427,0.51,0.8,0.35,0.95,0.18,0.0,handbook,False,0.01,0.11,0.0,0.0,0.0,0.0,0.0,0.0,0.015,70.09599219046586
572,866.4833333333333,3600.0,278.209788427,0.31,0.53,0.28,1.04,0.0,0.0,handbook,False,0.2,0.15,0.0,0.0,0.0,0.0,0.0,0.0,0.022,115.2448614350019
573,755.3722222222223,3600.0,278.209788427,0.515,0.75,0.0,0.0,0.0,0.0,handbook,True,0.0,0.0,0.0,0.0,0.0,0.0,0.0,0.0,0.0,43.38630077553013
574,755.3722222222223,3600.0,279.3178811998432,0.19,0.53,0.56,0.0,0.0,0.0,Grange,False,0.0,0.0,0.0,0.0,0.0,0.0,0.0,0.0,0.0,
575,698.0,5400.0,279.6656519,0.41,0.0,0.0,0.0,0.0,0.0,Ohmura,False,0.0,0.0,0.0,0.0,0.0,0.0,0.0,0.0,0.0,
576,923.0,3600.0,280.0,0.505,0.875,0.25,0.5,0.0,0.0,handbook,False,0.2,0.55,0.0,0.0,0.0,0.0,0.0,0.0,0.0,
577,698.0,3600.0,280.0,0.515,0.75,0.0,0.0,0.0,0.0,handbook,False,0.0,0.0,0.0,0.0,0.0,0.0,0.0,0.0,0.0,
578,478.0,3600.0,280.0,0.44,1.5,0.0,0.0,0.0,0.0,handbook,False,0.0,0.0,0.0,0.0,0.0,0.0,0.0,0.0,0.285,
579,813.0,3600.0,280.0,0.6,0.75,0.0,0.0,0.0,0.0,handbook,False,0.0,0.0,0.0,0.0,0.0,0.0,0.0,0.0,0.0,
580,699.8166666666666,3600.0,280.0449717937704,0.18,0.3,0.0,0.0,0.0,0.0,Grange,False,0.17,0.0,0.0,0.0,0.0,0.0,0.0,0.0,0.0,
581,648.0,5400.0,281.2368072,0.22,0.0,0.0,0.0,0.0,0.0,Ohmura,False,0.0,0.0,0.0,0.0,0.0,0.0,0.0,0.0,0.0,
582,755.3722222222223,3600.0,281.8504045376715,0.19,0.3,0.0,0.63,0.0,0.0,Grange,False,0.0,0.0,0.0,0.0,0.0,0.0,0.0,0.0,0.0,
583,699.8166666666666,3600.0,281.9494586388164,0.19,0.53,0.09,0.0,0.0,0.0,Grange,False,0.0,0.0,0.0,0.0,0.0,0.0,0.0,0.0,0.0,
584,699.8166667,3600.0,282.9895472,0.2,0.35,0.0,0.0,0.0,0.0,Grange,False,0.0,0.0,0.0,0.0,0.0,0.0,0.0,0.0,0.0,
585,923.0,3600.0,283.0,0.505,0.8,0.25,0.95,0.15,0.0,handbook,False,0.0,0.0,0.0,0.0,0.0,0.0,0.0,0.0,0.0,
586,699.8166666666666,3600.0,283.08982953362425,0.19,0.5,0.0,0.0,0.052,0.0,Grange,False,0.0,0.0,0.0,0.0,0.0,0.0,0.0,0.0,0.0,
587,873.0,600.0,283.9580869,0.23,0.99,0.15,0.16,0.0,0.0,Mukherjee,False,0.0,0.0,0.0,0.0,0.0,0.0,0.0081,0.0,0.02,
588,873.0,300.0,284.5467732,0.23,0.99,0.15,0.16,0.0,0.0,Mukherjee,False,0.0,0.0,0.0,0.0,0.0,0.0,0.0081,0.0,0.02,
589,755.3722222,3600.0,284.8659127,0.2,1.95,0.0,0.0,0.0,0.0,Grange,False,0.0,0.0,0.0,0.0,0.0,0.0,0.0,0.0,0.0,
590,813.0,3600.0,285.0,0.405,0.8,0.25,0.8,0.0,0.0,handbook,False,0.0,0.0,0.0,0.0,0.0,0.0,0.0,0.0,0.0,
591,923.0,3600.0,285.0,0.455,0.875,0.25,0.45,0.0,0.0,handbook,False,0.115,0.3,0.0,0.0,0.0,0.0,0.0,0.00175,0.0,
592,923.0,3600.0,285.0,0.405,0.875,0.25,0.5,0.0,0.0,handbook,False,0.2,0.55,0.0,0.0,0.0,0.0,0.0,0.0,0.0,
593,923.0,3600.0,285.0,0.405,0.7,0.225,0.8,0.0,0.0,handbook,False,0.25,1.825,0.0,0.0,0.0,0.0,0.0,0.0,0.0,
594,813.0,3600.0,285.0,0.465,0.875,0.25,0.275,0.0,0.0,handbook,False,0.0,0.0,0.0,0.0,0.0,0.0,0.0,0.0,0.0,
595,923.0,3600.0,285.0,0.455,0.875,0.25,0.5,0.0,0.0,handbook,False,0.2,0.55,0.0,0.0,0.0,0.0,0.0,0.00175,0.0,
596,755.3722222222223,3600.0,285.1374372125697,0.2,0.5,0.0,0.0,0.0,0.0,Grange,False,0.0,0.0,0.0,0.0,0.0,0.0,0.0,0.0,0.0,
597,699.8166667,3600.0,285.2079169,0.2,0.5,0.0,0.0,0.0,0.0,Grange,False,0.0,0.0,0.0,0.0,0.0,0.0,0.0,0.0,0.0,
598,699.8166666666666,3600.0,286.32578169515017,0.2,0.5,0.0,0.0,0.0,0.0,Grange,False,0.0,0.0,0.0,0.0,0.0,0.0,0.0,0.0,0.0,
599,755.3722222222223,3600.0,286.37538755009564,0.19,0.53,0.85,0.0,0.0,0.0,Grange,False,0.0,0.0,0.0,0.0,0.0,0.0,0.0,0.0,0.0,
600,873.0,120.0,286.7588064,0.23,0.99,0.15,0.16,0.0,0.0,Mukherjee,False,0.0,0.0,0.0,0.0,0.0,0.0,0.0081,0.0,0.02,
601,866.4833333,3600.0,286.9015406,0.49,0.75,0.25,0.8,0.0,0.0,handbook,False,0.05,0.11,0.0,0.0,0.0,0.0,0.0,0.0,0.018,78.90883453549542
602,922.0388888888888,3600.0,286.901540603,0.4,0.68,0.28,0.74,0.0,0.0,handbook,False,0.25,1.87,0.0,0.0,0.0,0.0,0.0,0.0,0.013,98.56825207440752
603,810.9277777777778,3600.0,286.901540603,0.44,1.5,0.0,0.0,0.0,0.0,handbook,False,0.0,0.0,0.0,0.0,0.0,0.0,0.0,0.0,0.57,67.79109496176582
604,922.0388888888888,3600.0,286.901540603,0.41,0.85,0.2,1.01,0.0,0.0,handbook,False,0.24,0.12,0.0,0.0,0.0,0.0,0.0,0.0,0.031,112.53321763653126
605,477.5944444444444,3600.0,286.901540603,0.44,1.5,0.0,0.0,0.0,0.0,handbook,False,0.0,0.0,0.0,0.0,0.0,0.0,0.0,0.0,0.57,9.490753294647217
606,755.3722222222223,3600.0,286.901540603,0.31,0.75,0.0,0.0,0.0,0.0,handbook,True,0.0,0.0,0.0,0.0,0.0,0.0,0.0,0.0,0.0,117.95650523347253
607,810.9277777777778,3600.0,286.901540603,0.61,0.79,0.26,0.14,0.0,0.0,handbook,True,0.24,0.15,0.0,0.0,0.0,0.0,0.0,0.0,0.011,27.11643798470633
608,699.8166666666666,3600.0,286.901540603,0.515,0.75,0.0,0.0,0.0,0.0,handbook,True,0.0,0.0,0.0,0.0,0.0,0.0,0.0,0.0,0.0,37.96301317858886
609,866.4833333333333,3600.0,286.901540603,0.515,0.75,0.0,0.0,0.0,0.0,handbook,True,0.0,0.0,0.0,0.0,0.0,0.0,0.0,0.0,0.0,67.79109496176582
610,922.0388888888888,3600.0,286.901540603,0.48,0.86,0.31,0.53,0.0,0.0,handbook,False,0.24,0.58,0.0,0.0,0.0,0.0,0.0,0.0,0.016,106.7031834698194
611,810.9277777777778,3600.0,286.901540603,0.6,0.66,0.17,0.0,0.0,0.0,handbook,False,0.0,0.0,0.0,0.0,0.0,0.0,0.0,0.0,0.046,17.625684690059114
612,644.2611111111112,3600.0,286.901540603,0.335,1.5,0.0,0.0,0.0,0.0,handbook,False,0.0,0.0,0.0,0.0,0.0,0.0,0.0,0.0,0.21,17.625684690059114
613,866.4833333333333,3600.0,286.901540603,0.41,0.9,0.25,0.53,0.0,0.0,handbook,False,0.29,0.63,0.0,0.0,0.0,0.0,0.0,0.0,0.01,105.3473615705841
614,810.9277777777778,3600.0,286.901540603,0.41,0.9,0.25,0.53,0.0,0.0,handbook,False,0.29,0.63,0.0,0.0,0.0,0.0,0.0,0.0,0.01,49.08075275231846
615,922.0388888888888,3600.0,286.901540603,0.4,0.83,0.26,0.94,0.0,0.0,handbook,False,0.21,0.11,0.0,0.0,0.0,0.0,0.0,0.0,0.009,99.78849178371928
616,810.9277777777778,3600.0,286.901540603,0.6,0.75,0.0,0.0,0.0,0.0,handbook,False,0.0,0.0,0.0,0.0,0.0,0.0,0.0,0.0,0.0,24.40479418623569
617,810.9277777777778,3600.0,286.901540603,0.4,0.83,0.26,0.94,0.0,0.0,handbook,False,0.21,0.11,0.0,0.0,0.0,0.0,0.0,0.0,0.009,51.11448560117143
618,866.4833333333333,3600.0,286.901540603,0.4,0.9,0.27,0.62,0.0,0.0,handbook,False,0.02,1.21,0.0,0.0,0.0,0.0,0.0,0.0,0.018,77.28184825641304
619,866.4833333333333,3600.0,287.1129908987599,0.55,0.75,0.23,0.65,0.007,0.0,Athavale,False,0.022,0.085,0.0,0.0,0.19,0.0,0.0,0.0,0.0,
620,810.9277777777778,3600.0,287.1129908987599,0.29,0.51,0.24,0.86,0.002,0.0,Athavale,False,0.18,0.15,0.0,0.0,0.14,0.0,0.0,0.0,0.0,
621,866.4833333333333,3600.0,287.1129908987599,0.39,0.87,0.25,0.86,0.004,0.0,Athavale,False,0.14,0.085,0.0,0.0,0.16,0.0,0.0,0.0,0.0,
622,755.3722222222223,3600.0,288.06869372064034,0.18,0.3,0.0,0.0,0.0,0.0,Grange,False,0.41,0.0,0.0,0.0,0.0,0.0,0.0,0.0,0.0,
623,823.0,2400.0,288.1316644,0.23,0.99,0.15,0.16,0.0,0.0,Mukherjee,False,0.0,0.0,0.0,0.0,0.0,0.0,0.0081,0.0,0.02,
624,699.8166666666666,3600.0,288.3269997387119,0.19,0.5,0.0,0.0,0.075,0.0,Grange,False,0.0,0.0,0.0,0.0,0.0,0.0,0.0,0.0,0.0,
625,473.15,3600.0,288.372093,0.026,0.0,0.0,0.0,0.0,0.0,Speich,False,0.0,0.0,0.0,0.0,0.0,0.0,0.0,0.0,0.0,
626,823.0,3600.0,288.6356155,0.23,0.99,0.15,0.16,0.0,0.0,Mukherjee,False,0.0,0.0,0.0,0.0,0.0,0.0,0.0081,0.0,0.02,
627,673.15,3600.0,289.5348837,0.18,0.0,0.0,0.0,0.0,0.0,Speich,False,0.0,0.0,0.0,0.0,0.0,0.0,0.0,0.0,0.0,
628,588.0,3600.0,290.0,0.355,1.5,0.0,0.0,0.0,0.0,handbook,False,0.0,0.0,0.0,0.0,0.0,0.0,0.0,0.0,0.105,
629,923.0,3600.0,290.0,0.6,0.875,0.25,0.5,0.0,0.0,handbook,False,0.0,0.0,0.0,0.0,0.0,0.0,0.0,0.00175,0.0,
630,923.0,3600.0,290.0,0.55,0.825,2.0,0.0,0.0,0.0,handbook,False,0.0,0.0,0.0,0.0,0.0,0.0,0.0,0.0,0.0,
