Repository: Tujingrenshi/A-materials-discovery-method-considering-the-trade-off-phenomenon-in-machine-learning-prediction

# A-materials-discovery-method-considering-the-trade-off-phenomenon-in-machine-learning-prediction

File: Dataset/Low alloy steel hardness data/Low alloy steel hardness dataset.csv (part 3 of 5)
,T [K],Time [s],Hardness [HV],C,Mn,Si,Cr,V,W,dataset,DROP,Mo,Ni,Co,Al,Cu,Ti,N,B,S,Izod [J]
631,813.0,3600.0,290.0,0.405,0.875,0.25,0.95,0.0,0.0,handbook,False,0.2,0.0,0.0,0.0,0.0,0.0,0.0,0.0,0.0,
632,873.15,900.0,290.6599175996513,0.56,0.0,0.0,0.0,0.0,0.0,Hollomon ,False,0.0,0.0,0.0,0.0,0.0,0.0,0.0,0.0,0.0,
633,373.15,3600.0,290.6976744,0.026,0.0,0.0,0.0,0.0,0.0,Speich,False,0.0,0.0,0.0,0.0,0.0,0.0,0.0,0.0,0.0,
634,773.0,10800.0,291.7611531,0.23,0.99,0.15,0.16,0.0,0.0,Mukherjee,False,0.0,0.0,0.0,0.0,0.0,0.0,0.0081,0.0,0.02,
635,810.9277778,3600.0,291.9027743,0.58,0.5,0.0,0.0,0.0,0.0,Grange,False,0.0,0.0,0.0,0.0,0.0,0.0,0.0,0.0,0.0,
636,923.0,50.0,292.1781392,0.23,0.99,0.15,0.16,0.0,0.0,Mukherjee,False,0.0,0.0,0.0,0.0,0.0,0.0,0.0081,0.0,0.02,
637,973.0,50.0,293.2484778,0.23,0.99,0.15,0.16,0.0,0.0,Mukherjee,False,0.0,0.0,0.0,0.0,0.0,0.0,0.0081,0.0,0.02,
638,673.15,3600.0,294.9336132,0.15,0.0,0.021,0.0,0.075,0.0,Tanino,False,0.0,0.0,0.0,0.0,0.0,0.0,0.0013,0.0,0.006,
639,923.0,3600.0,295.0,0.505,0.875,0.25,0.95,0.0,0.0,handbook,False,0.2,0.0,0.0,0.0,0.0,0.0,0.0,0.0,0.0,
640,923.0,3600.0,295.0,0.6,0.875,0.25,0.8,0.0,0.0,handbook,False,0.0,0.0,0.0,0.0,0.0,0.0,0.0,0.00175,0.0,
641,813.0,3600.0,295.0,0.515,0.75,0.0,0.0,0.0,0.0,handbook,False,0.0,0.0,0.0,0.0,0.0,0.0,0.0,0.0,0.0,
642,588.7055555555555,3600.0,295.617575275,0.335,1.5,0.0,0.0,0.0,0.0,handbook,False,0.0,0.0,0.0,0.0,0.0,0.0,0.0,0.0,0.21,13.558218992353163
643,755.3722222222223,3600.0,295.617575275,0.6,0.66,0.17,0.0,0.0,0.0,handbook,True,0.0,0.0,0.0,0.0,0.0,0.0,0.0,0.0,0.046,16.947773740441455
644,922.0388888888888,3600.0,295.617575275,0.41,0.9,0.25,0.53,0.0,0.0,handbook,False,0.29,0.63,0.0,0.0,0.0,0.0,0.0,0.0,0.01,95.5854438960898
645,755.3722222222223,3600.0,295.617575275,0.335,1.5,0.0,0.0,0.0,0.0,handbook,False,0.0,0.0,0.0,0.0,0.0,0.0,0.0,0.0,0.21,63.72362926405987
646,866.4833333333333,3600.0,295.617575275,0.49,0.75,0.25,0.8,0.0,0.0,handbook,False,0.05,0.11,0.0,0.0,0.0,0.0,0.0,0.0,0.018,68.74017029123056
647,922.0388888888888,3600.0,295.617575275,0.51,0.89,0.27,0.87,0.0,0.0,handbook,False,0.18,0.12,0.0,0.0,0.0,0.0,0.0,0.0,0.017,75.51927978740713
648,922.0388888888888,3600.0,295.617575275,0.41,0.9,0.25,0.53,0.0,0.0,handbook,False,0.29,0.63,0.0,0.0,0.0,0.0,0.0,0.0,0.01,102.63571777211348
649,866.4833333333333,3600.0,295.617575275,0.39,0.68,0.31,0.08,0.0,0.0,handbook,False,0.24,1.87,0.0,0.0,0.0,0.0,0.0,0.0,0.012,89.48424534953088
650,922.0388888888888,3600.0,295.617575275,0.48,0.86,0.31,0.53,0.0,0.0,handbook,False,0.24,0.58,0.0,0.0,0.0,0.0,0.0,0.0,0.016,82.97630023320137
651,922.0388888888888,3600.0,295.617575275,0.4,0.68,0.28,0.74,0.0,0.0,handbook,False,0.25,1.87,0.0,0.0,0.0,0.0,0.0,0.0,0.013,91.51797819838386
652,810.9277777777778,3600.0,295.617575275,0.29,0.85,0.25,0.44,0.0,0.0,handbook,False,0.19,0.62,0.0,0.0,0.0,0.0,0.0,0.0,0.021,81.34931395411898
653,810.9277777777778,3600.0,295.617575275,0.48,0.86,0.31,0.53,0.0,0.0,handbook,False,0.24,0.58,0.0,0.0,0.0,0.0,0.0,0.0,0.016,40.67465697705949
654,810.9277777777778,3600.0,295.617575275,0.4,0.83,0.26,0.94,0.0,0.0,handbook,False,0.21,0.11,0.0,0.0,0.0,0.0,0.0,0.0,0.009,90.4333206789956
655,866.4833333333333,3600.0,295.617575275,0.3,0.8,0.27,0.48,0.0,0.0,handbook,False,0.18,0.65,0.0,0.0,0.0,0.0,0.0,0.0,0.024,128.80308042735507
656,866.4833333333333,3600.0,295.617575275,0.4,0.83,0.26,0.94,0.0,0.0,handbook,False,0.21,0.11,0.0,0.0,0.0,0.0,0.0,0.0,0.009,95.5854438960898
657,810.9277777777778,3600.0,295.617575275,0.4,1.77,0.25,0.12,0.0,0.0,handbook,False,0.01,0.1,0.0,0.0,0.0,0.0,0.0,0.0,0.016,67.79109496176582
658,810.9277777777778,3600.0,295.617575275,0.4,1.77,0.25,0.12,0.0,0.0,handbook,False,0.01,0.1,0.0,0.0,0.0,0.0,0.0,0.0,0.016,76.60393730679537
659,922.0388888888888,3600.0,295.617575275,0.58,0.78,2.0,0.08,0.0,0.0,handbook,False,0.0,0.08,0.0,0.0,0.0,0.0,0.0,0.0,0.024,29.82808178317696
660,866.4833333333333,3600.0,295.617575275,0.39,0.76,0.25,0.65,0.0,0.0,handbook,False,0.08,1.2,0.0,0.0,0.0,0.0,0.0,0.0,0.026,108.46575193882532
661,823.0,600.0,295.7310689,0.23,0.99,0.15,0.16,0.0,0.0,Mukherjee,False,0.0,0.0,0.0,0.0,0.0,0.0,0.0081,0.0,0.02,
662,699.8166666666666,3600.0,296.1218837,0.42,0.0,0.0,0.0,0.0,0.0,Grange,False,0.0,0.0,0.0,0.0,0.0,0.0,0.0,0.0,0.0,
663,699.8166667,3600.0,296.1926488,0.2,0.64,0.0,0.0,0.0,0.0,Grange,False,0.0,0.0,0.0,0.0,0.0,0.0,0.0,0.0,0.0,
664,699.8166666666666,3600.0,296.27699193293506,0.19,0.53,0.29,0.0,0.0,0.0,Grange,False,0.0,0.0,0.0,0.0,0.0,0.0,0.0,0.0,0.0,
665,823.0,1200.0,296.7478906,0.23,0.99,0.15,0.16,0.0,0.0,Mukherjee,False,0.0,0.0,0.0,0.0,0.0,0.0,0.0081,0.0,0.02,
666,773.15,3600.0,298.02192343547483,0.405,0.75,0.0,0.0,0.0,0.0,Taghizadeh,False,0.0,0.0,0.0,0.0,0.0,0.0,0.0,0.0,0.0,
667,773.15,5520.0,298.02192343547483,0.405,0.75,0.0,0.0,0.0,0.0,Taghizadeh,False,0.0,0.0,0.0,0.0,0.0,0.0,0.0,0.0,0.0,
668,773.15,3240.0,298.02192343547483,0.405,0.75,0.0,0.0,0.0,0.0,Taghizadeh,False,0.0,0.0,0.0,0.0,0.0,0.0,0.0,0.0,0.0,
669,644.2611111111111,3600.0,298.3379501,0.2,0.0,0.0,0.0,0.0,0.0,Grange,False,0.0,0.0,0.0,0.0,0.0,0.0,0.0,0.0,0.0,
670,813.0,3600.0,300.0,0.405,1.75,0.25,0.0,0.0,0.0,handbook,False,0.0,0.0,0.0,0.0,0.0,0.0,0.0,0.0,0.0,
671,588.0,3600.0,300.0,0.375,0.8,0.25,0.0,0.0,0.0,handbook,False,0.25,0.0,0.0,0.0,0.0,0.0,0.0,0.0,0.0,
672,923.0,3600.0,300.0,0.6,0.875,2.0,0.0,0.0,0.0,handbook,False,0.0,0.0,0.0,0.0,0.0,0.0,0.0,0.0,0.0,
673,755.3722222222223,3600.0,300.39734053836884,0.19,0.5,0.0,0.0,0.18,0.0,Grange,False,0.0,0.0,0.0,0.0,0.0,0.0,0.0,0.0,0.0,
674,588.7055555555555,3600.0,301.6620499,0.12,0.0,0.0,0.0,0.0,0.0,Grange,False,0.0,0.0,0.0,0.0,0.0,0.0,0.0,0.0,0.0,
675,673.15,3600.0,301.7321299,0.17,0.0,0.02,0.0,0.111,0.0,Tanino,False,0.0,0.0,0.0,0.0,0.0,0.0,0.001,0.0,0.006,
676,773.15,4260.0,301.7768053660297,0.405,0.75,0.0,0.0,0.0,0.0,Taghizadeh,False,0.0,0.0,0.0,0.0,0.0,0.0,0.0,0.0,0.0,
677,773.15,4800.0,301.7768053660297,0.405,0.75,0.0,0.0,0.0,0.0,Taghizadeh,False,0.0,0.0,0.0,0.0,0.0,0.0,0.0,0.0,0.0,
678,773.15,6000.0,301.7768053660297,0.405,0.75,0.0,0.0,0.0,0.0,Taghizadeh,False,0.0,0.0,0.0,0.0,0.0,0.0,0.0,0.0,0.0,
679,573.15,3600.0,302.3255814,0.057,0.0,0.0,0.0,0.0,0.0,Speich,False,0.0,0.0,0.0,0.0,0.0,0.0,0.0,0.0,0.0,
680,873.0,50.0,302.3463565,0.23,0.99,0.15,0.16,0.0,0.0,Mukherjee,False,0.0,0.0,0.0,0.0,0.0,0.0,0.0081,0.0,0.02,
681,773.0,2400.0,302.5819797,0.23,0.99,0.15,0.16,0.0,0.0,Mukherjee,False,0.0,0.0,0.0,0.0,0.0,0.0,0.0081,0.0,0.02,
682,699.8166667,3600.0,303.7173885,0.2,0.9,0.0,0.0,0.0,0.0,Grange,False,0.0,0.0,0.0,0.0,0.0,0.0,0.0,0.0,0.0,
683,823.0,300.0,303.8121258,0.23,0.99,0.15,0.16,0.0,0.0,Mukherjee,False,0.0,0.0,0.0,0.0,0.0,0.0,0.0081,0.0,0.02,
684,810.9277778,3600.0,304.3578924,0.43,0.78,0.22,0.74,0.0,0.0,handbook,False,0.01,0.06,0.0,0.0,0.0,0.0,0.0,0.0,0.033,63.31688269428928
685,866.4833333,3600.0,304.3578924,0.49,0.75,0.25,0.8,0.0,0.0,handbook,False,0.05,0.11,0.0,0.0,0.0,0.0,0.0,0.0,0.018,75.92602635717772
686,810.9277777777778,3600.0,304.357892443,0.61,0.79,0.26,0.14,0.0,0.0,handbook,False,0.24,0.15,0.0,0.0,0.0,0.0,0.0,0.0,0.011,30.77715711264168
687,922.0388888888888,3600.0,304.357892443,0.51,0.8,0.35,0.95,0.18,0.0,handbook,False,0.01,0.11,0.0,0.0,0.0,0.0,0.0,0.0,0.015,76.87510168664245
688,866.4833333333333,3600.0,304.357892443,0.51,0.8,0.35,0.95,0.18,0.0,handbook,False,0.01,0.11,0.0,0.0,0.0,0.0,0.0,0.0,0.015,45.691198004230166
689,755.3722222222223,3600.0,304.357892443,0.61,0.79,0.26,0.14,0.0,0.0,handbook,True,0.24,0.15,0.0,0.0,0.0,0.0,0.0,0.0,0.011,21.015239438147404
690,810.9277777777778,3600.0,304.357892443,0.3,0.48,0.2,0.91,0.0,0.0,handbook,False,0.2,0.12,0.0,0.0,0.0,0.0,0.0,0.0,0.015,89.75540972937796
691,922.0388888888888,3600.0,304.357892443,0.51,0.8,0.35,0.95,0.18,0.0,handbook,False,0.01,0.11,0.0,0.0,0.0,0.0,0.0,0.0,0.015,59.249416996583335
692,922.0388888888888,3600.0,304.357892443,0.49,0.78,0.29,1.0,0.17,0.0,handbook,False,0.05,0.18,0.0,0.0,0.0,0.0,0.0,0.0,0.016,88.12842345029557
693,922.0388888888888,3600.0,304.357892443,0.43,1.7,0.23,0.02,0.0,0.0,handbook,False,0.0,0.03,0.0,0.0,0.0,0.0,0.0,0.0,0.039,128.80308042735507
694,810.9277777777778,3600.0,304.357892443,0.4,0.9,0.27,0.62,0.0,0.0,handbook,False,0.02,1.21,0.0,0.0,0.0,0.0,0.0,0.0,0.018,64.40154021367754
695,922.0388888888888,3600.0,304.357892443,0.48,0.86,0.31,0.53,0.0,0.0,handbook,False,0.24,0.58,0.0,0.0,0.0,0.0,0.0,0.0,0.016,70.77390314008352
696,866.4833333333333,3600.0,304.357892443,0.41,0.7,0.24,0.16,0.0,0.0,handbook,False,0.28,1.83,0.0,0.0,0.0,0.0,0.0,0.0,0.013,81.34931395411898
697,866.4833333333333,3600.0,304.357892443,0.48,0.86,0.31,0.53,0.0,0.0,handbook,False,0.24,0.58,0.0,0.0,0.0,0.0,0.0,0.0,0.016,93.14496447746625
698,866.4833333333333,3600.0,304.357892443,0.4,0.68,0.28,0.74,0.0,0.0,handbook,False,0.25,1.87,0.0,0.0,0.0,0.0,0.0,0.0,0.013,102.3645533922664
699,922.0388888888888,3600.0,304.357892443,0.41,0.67,0.26,0.78,0.0,0.0,handbook,False,0.26,1.77,0.0,0.0,0.0,0.0,0.0,0.0,0.018,104.39828624111937
700,755.3722222222223,3600.0,304.357892443,0.29,0.85,0.25,0.44,0.0,0.0,handbook,False,0.19,0.62,0.0,0.0,0.0,0.0,0.0,0.0,0.021,74.84136883778947
701,755.3722222222223,3600.0,304.357892443,0.405,0.71,0.0,0.0,0.0,0.0,handbook,True,0.0,0.0,0.0,0.0,0.0,0.0,0.0,0.0,0.0,74.57020445794241
702,810.9277777777778,3600.0,304.357892443,0.515,0.75,0.0,0.0,0.0,0.0,handbook,True,0.0,0.0,0.0,0.0,0.0,0.0,0.0,0.0,0.0,58.30034166711861
703,644.2611111111112,3600.0,304.357892443,0.515,0.75,0.0,0.0,0.0,0.0,handbook,True,0.0,0.0,0.0,0.0,0.0,0.0,0.0,0.0,0.0,37.96301317858886
704,866.4833333333333,3600.0,304.357892443,0.39,0.68,0.31,0.08,0.0,0.0,handbook,False,0.24,1.87,0.0,0.0,0.0,0.0,0.0,0.0,0.012,90.4333206789956
705,755.3722222222223,3600.0,304.357892443,0.6,0.66,0.17,0.0,0.0,0.0,handbook,False,0.0,0.0,0.0,0.0,0.0,0.0,0.0,0.0,0.046,19.659417538912088
706,699.8166666666666,3600.0,304.84451635188657,0.19,0.53,0.56,0.0,0.0,0.0,Grange,False,0.0,0.0,0.0,0.0,0.0,0.0,0.0,0.0,0.0,
707,699.8166666666666,3600.0,304.9755780739636,0.18,0.3,0.0,0.0,0.0,0.0,Grange,False,0.41,0.0,0.0,0.0,0.0,0.0,0.0,0.0,0.0,
708,923.0,3600.0,305.0,0.405,0.875,0.25,0.5,0.0,0.0,handbook,False,0.25,0.55,0.0,0.0,0.0,0.0,0.0,0.0,0.0,
709,813.0,3600.0,305.0,0.425,0.8,0.25,0.0,0.0,0.0,handbook,False,0.25,0.0,0.0,0.0,0.0,0.0,0.0,0.0,0.0,
710,699.8166666666666,3600.0,305.26543714070766,0.19,0.3,0.0,0.4,0.0,0.0,Grange,False,0.0,0.0,0.0,0.0,0.0,0.0,0.0,0.0,0.0,
711,644.2611111111111,3600.0,306.2293676663998,0.18,0.3,0.0,0.0,0.0,0.0,Grange,False,0.0,0.27,0.0,0.0,0.0,0.0,0.0,0.0,0.0,
712,644.2611111111111,3600.0,306.694354987871,0.18,0.3,0.0,0.0,0.0,0.0,Grange,False,0.0,0.2,0.0,0.0,0.0,0.0,0.0,0.0,0.0,
713,810.9277777777778,3600.0,307.5234539550056,0.21,0.73,0.2,0.44,0.002,0.0,Athavale,False,0.17,0.44,0.0,0.0,0.19,0.0,0.0,0.0,0.0,
714,644.2611111111111,3600.0,307.8497103648692,0.19,0.3,0.0,0.1,0.0,0.0,Grange,False,0.0,0.0,0.0,0.0,0.0,0.0,0.0,0.0,0.0,
715,773.0,1200.0,307.9871899,0.23,0.99,0.15,0.16,0.0,0.0,Mukherjee,False,0.0,0.0,0.0,0.0,0.0,0.0,0.0081,0.0,0.02,
716,644.2611111111111,3600.0,308.6697954712522,0.19,0.3,0.0,0.18,0.0,0.0,Grange,False,0.0,0.0,0.0,0.0,0.0,0.0,0.0,0.0,0.0,
717,773.0,3600.0,308.9720501,0.23,0.99,0.15,0.16,0.0,0.0,Mukherjee,False,0.0,0.0,0.0,0.0,0.0,0.0,0.0081,0.0,0.02,
718,699.8166666666666,3600.0,309.0088959461854,0.19,0.5,0.0,0.0,0.18,0.0,Grange,False,0.0,0.0,0.0,0.0,0.0,0.0,0.0,0.0,0.0,
719,810.9277777777778,3600.0,309.46996161051334,0.46,0.74,0.19,0.11,0.001,0.0,Athavale,False,0.007,0.058,0.0,0.0,0.16,0.0,0.0,0.0,0.0,
720,723.0,5400.0,309.5176035,0.62,0.0,0.0,0.0,0.0,0.0,Ohmura,False,0.0,0.0,0.0,0.0,0.0,0.0,0.0,0.0,0.0,
721,644.2611111111111,3600.0,309.779682112,0.18,0.3,0.0,0.0,0.0,0.0,Grange,False,0.0,0.8,0.0,0.0,0.0,0.0,0.0,0.0,0.0,
722,813.0,3600.0,310.0,0.305,0.8,0.25,0.95,0.0,0.0,handbook,False,0.0,0.0,0.0,0.0,0.0,0.0,0.0,0.0,0.0,
723,813.0,3600.0,310.0,0.305,0.875,0.25,0.4,0.0,0.0,handbook,False,0.115,0.45,0.0,0.0,0.0,0.0,0.0,0.00175,0.0,
724,644.2611111111111,3600.0,311.4855060421793,0.18,0.3,0.0,0.0,0.0,0.0,Grange,False,0.06,0.0,0.0,0.0,0.0,0.0,0.0,0.0,0.0,
725,573.15,3600.0,311.627907,0.097,0.0,0.0,0.0,0.0,0.0,Speich,False,0.0,0.0,0.0,0.0,0.0,0.0,0.0,0.0,0.0,
726,699.8166666666666,3600.0,311.7358468472477,0.19,0.53,0.85,0.0,0.0,0.0,Grange,False,0.0,0.0,0.0,0.0,0.0,0.0,0.0,0.0,0.0,
727,588.7055556,3600.0,312.3871063,0.08,0.5,0.0,0.0,0.0,0.0,Grange,False,0.0,0.0,0.0,0.0,0.0,0.0,0.0,0.0,0.0,
728,813.0,3600.0,312.5,0.305,0.8,0.25,0.5,0.0,0.0,handbook,False,0.2,0.55,0.0,0.0,0.0,0.0,0.0,0.0,0.0,
729,478.0,3600.0,312.5,0.375,0.8,0.25,0.0,0.0,0.0,handbook,False,0.25,0.0,0.0,0.0,0.0,0.0,0.0,0.0,0.0,
730,623.0,5400.0,312.6599142,0.22,0.0,0.0,0.0,0.0,0.0,Ohmura,False,0.0,0.0,0.0,0.0,0.0,0.0,0.0,0.0,0.0,
731,644.2611111,3600.0,312.9300004,0.2,0.35,0.0,0.0,0.0,0.0,Grange,False,0.0,0.0,0.0,0.0,0.0,0.0,0.0,0.0,0.0,
732,693.15,3960.0,313.4101326909077,0.405,0.75,0.0,0.0,0.0,0.0,Taghizadeh,False,0.0,0.0,0.0,0.0,0.0,0.0,0.0,0.0,0.0,
733,699.8166666666666,3600.0,313.4576280685497,0.19,0.3,0.0,0.63,0.0,0.0,Grange,False,0.0,0.0,0.0,0.0,0.0,0.0,0.0,0.0,0.0,
734,810.9277778,3600.0,314.2197744,0.49,0.75,0.25,0.8,0.0,0.0,handbook,False,0.05,0.11,0.0,0.0,0.0,0.0,0.0,0.0,0.018,52.470307500406754
735,810.9277778,3600.0,314.2197744,0.43,0.78,0.22,0.74,0.0,0.0,handbook,False,0.01,0.06,0.0,0.0,0.0,0.0,0.0,0.0,0.033,62.36780736482456
736,755.3722222222223,3600.0,314.219774428,0.29,0.85,0.25,0.44,0.0,0.0,handbook,False,0.19,0.62,0.0,0.0,0.0,0.0,0.0,0.0,0.021,72.8076359889365
737,810.9277777777778,3600.0,314.219774428,0.31,0.53,0.28,1.04,0.0,0.0,handbook,False,0.2,0.15,0.0,0.0,0.0,0.0,0.0,0.0,0.022,112.53321763653126
738,755.3722222222223,3600.0,314.219774428,0.44,1.5,0.0,0.0,0.0,0.0,handbook,False,0.0,0.0,0.0,0.0,0.0,0.0,0.0,0.0,0.57,36.60719127935354
739,755.3722222222223,3600.0,314.219774428,0.6,0.66,0.17,0.0,0.0,0.0,handbook,False,0.0,0.0,0.0,0.0,0.0,0.0,0.0,0.0,0.046,15.59195184120614
740,810.9277777777778,3600.0,314.219774428,0.4,0.9,0.27,0.62,0.0,0.0,handbook,False,0.02,1.21,0.0,0.0,0.0,0.0,0.0,0.0,0.018,62.63897174467162
741,699.8166666666666,3600.0,314.219774428,0.31,0.75,0.0,0.0,0.0,0.0,handbook,True,0.0,0.0,0.0,0.0,0.0,0.0,0.0,0.0,0.0,116.60068333423722
742,755.3722222222223,3600.0,314.219774428,0.6,0.75,0.0,0.0,0.0,0.0,handbook,False,0.0,0.0,0.0,0.0,0.0,0.0,0.0,0.0,0.0,21.693150387765066
743,810.9277777777778,3600.0,314.219774428,0.3,0.48,0.2,0.91,0.0,0.0,handbook,False,0.2,0.12,0.0,0.0,0.0,0.0,0.0,0.0,0.015,97.2124301751722
744,810.9277777777778,3600.0,314.219774428,0.51,0.8,0.35,0.95,0.18,0.0,handbook,False,0.01,0.11,0.0,0.0,0.0,0.0,0.0,0.0,0.015,23.72688323661804
745,922.0388888888888,3600.0,314.219774428,0.51,0.89,0.27,0.87,0.0,0.0,handbook,False,0.18,0.12,0.0,0.0,0.0,0.0,0.0,0.0,0.017,65.75736211291284
746,922.0388888888888,3600.0,314.219774428,0.39,1.0,0.25,0.52,0.0,0.0,handbook,False,0.28,0.53,0.0,0.0,0.0,0.0,0.0,0.0,0.017,101.68664244264872
747,755.3722222222223,3600.0,314.219774428,0.61,0.79,0.26,0.14,0.0,0.0,handbook,False,0.24,0.15,0.0,0.0,0.0,0.0,0.0,0.0,0.011,27.11643798470633
748,866.4833333333333,3600.0,314.219774428,0.41,0.9,0.25,0.53,0.0,0.0,handbook,False,0.29,0.63,0.0,0.0,0.0,0.0,0.0,0.0,0.01,91.51797819838386
749,866.4833333333333,3600.0,314.219774428,0.51,0.89,0.27,0.87,0.0,0.0,handbook,False,0.18,0.12,0.0,0.0,0.0,0.0,0.0,0.0,0.017,78.63767015564835
750,810.9277777777778,3600.0,314.219774428,0.43,0.78,0.22,0.74,0.0,0.0,handbook,False,0.01,0.06,0.0,0.0,0.0,0.0,0.0,0.0,0.033,61.689896415206896
751,922.0388888888888,3600.0,314.219774428,0.51,0.8,0.24,0.52,0.0,0.0,handbook,False,0.25,0.53,0.0,0.0,0.0,0.0,0.0,0.0,0.019,88.12842345029557
752,644.2611111111111,3600.0,314.8185662994083,0.18,0.3,0.0,0.0,0.0,0.0,Grange,False,0.0,1.55,0.0,0.0,0.0,0.0,0.0,0.0,0.0,
753,699.8166667,3600.0,314.8235017,0.2,1.22,0.0,0.0,0.0,0.0,Grange,False,0.0,0.0,0.0,0.0,0.0,0.0,0.0,0.0,0.0,
754,698.0,3600.0,315.0,0.6,0.75,0.0,0.0,0.0,0.0,handbook,False,0.0,0.0,0.0,0.0,0.0,0.0,0.0,0.0,0.0,
755,698.0,3600.0,315.0,0.355,1.5,0.0,0.0,0.0,0.0,handbook,False,0.0,0.0,0.0,0.0,0.0,0.0,0.0,0.0,0.105,
756,698.0,3600.0,315.0,0.31,0.75,0.0,0.0,0.0,0.0,handbook,False,0.0,0.0,0.0,0.0,0.0,0.0,0.0,0.0,0.0,
757,923.0,3600.0,315.0,0.6,0.875,0.25,0.5,0.0,0.0,handbook,False,0.2,0.55,0.0,0.0,0.0,0.0,0.0,0.0,0.0,
758,699.8166666666666,3600.0,316.3147729385828,0.2,0.5,0.0,0.0,0.0,0.0,Grange,False,0.0,0.0,0.0,0.0,0.0,0.0,0.0,0.0,0.0,
759,773.0,600.0,316.6034162,0.23,0.99,0.15,0.16,0.0,0.0,Mukherjee,False,0.0,0.0,0.0,0.0,0.0,0.0,0.0081,0.0,0.02,
760,973.15,10.0,316.7441391747794,0.56,0.0,0.0,0.0,0.0,0.0,Hollomon ,False,0.0,0.0,0.0,0.0,0.0,0.0,0.0,0.0,0.0,
761,823.0,120.0,317.7986277,0.23,0.99,0.15,0.16,0.0,0.0,Mukherjee,False,0.0,0.0,0.0,0.0,0.0,0.0,0.0081,0.0,0.02,
762,644.2611111111111,3600.0,318.9276136610702,0.18,0.3,0.0,0.0,0.0,0.0,Grange,False,0.12,0.0,0.0,0.0,0.0,0.0,0.0,0.0,0.0,
763,813.0,3600.0,320.0,0.305,0.5,0.25,0.95,0.0,0.0,handbook,False,0.2,0.0,0.0,0.0,0.0,0.0,0.0,0.0,0.0,
764,773.15,2400.0,321.4825239472979,0.405,0.75,0.0,0.0,0.0,0.0,Taghizadeh,False,0.0,0.0,0.0,0.0,0.0,0.0,0.0,0.0,0.0,
765,810.9277777777778,3600.0,321.4825239472979,0.39,0.87,0.25,0.86,0.004,0.0,Athavale,False,0.14,0.085,0.0,0.0,0.16,0.0,0.0,0.0,0.0,
766,873.15,57600.0,321.64297,0.17,1.2,0.28,0.0,0.05,0.0,Goodall,False,0.5,0.0,0.0,0.03,0.0,0.026,0.004,0.0025,0.002,
767,473.15,3600.0,322.0930233,0.057,0.0,0.0,0.0,0.0,0.0,Speich,False,0.0,0.0,0.0,0.0,0.0,0.0,0.0,0.0,0.0,
768,873.15,90.0,322.3548935748529,0.56,0.0,0.0,0.0,0.0,0.0,Hollomon ,False,0.0,0.0,0.0,0.0,0.0,0.0,0.0,0.0,0.0,
769,644.2611111111111,3600.0,323.7937388684322,0.19,0.3,0.0,0.4,0.0,0.0,Grange,False,0.0,0.0,0.0,0.0,0.0,0.0,0.0,0.0,0.0,
770,699.8166666666666,3600.0,323.8227147,0.5,0.0,0.0,0.0,0.0,0.0,Grange,True,0.0,0.0,0.0,0.0,0.0,0.0,0.0,0.0,0.0,
771,699.8166666666666,3600.0,324.112388947,0.335,1.5,0.0,0.0,0.0,0.0,handbook,False,0.0,0.0,0.0,0.0,0.0,0.0,0.0,0.0,0.21,55.58869786864798
772,810.9277777777778,3600.0,324.112388947,0.4,0.83,0.26,0.94,0.0,0.0,handbook,False,0.21,0.11,0.0,0.0,0.0,0.0,0.0,0.0,0.009,73.89229350832474
773,810.9277777777778,3600.0,324.112388947,0.39,0.76,0.25,0.65,0.0,0.0,handbook,False,0.08,1.2,0.0,0.0,0.0,0.0,0.0,0.0,0.026,89.48424534953088
774,810.9277777777778,3600.0,324.112388947,0.3,0.8,0.27,0.48,0.0,0.0,handbook,False,0.18,0.65,0.0,0.0,0.0,0.0,0.0,0.0,0.024,112.53321763653126
775,866.4833333333333,3600.0,324.112388947,0.51,0.8,0.35,0.95,0.18,0.0,handbook,False,0.01,0.11,0.0,0.0,0.0,0.0,0.0,0.0,0.015,46.09794457400076
776,699.8166666666666,3600.0,324.112388947,0.6,0.75,0.0,0.0,0.0,0.0,handbook,False,0.0,0.0,0.0,0.0,0.0,0.0,0.0,0.0,0.0,21.693150387765066
777,810.9277777777778,3600.0,324.112388947,0.49,0.75,0.25,0.8,0.0,0.0,handbook,False,0.05,0.11,0.0,0.0,0.0,0.0,0.0,0.0,0.018,51.79239655078909
778,866.4833333333333,3600.0,324.112388947,0.48,0.86,0.31,0.53,0.0,0.0,handbook,False,0.24,0.58,0.0,0.0,0.0,0.0,0.0,0.0,0.016,70.77390314008352
779,866.4833333333333,3600.0,324.112388947,0.61,0.79,0.26,0.14,0.0,0.0,handbook,False,0.24,0.15,0.0,0.0,0.0,0.0,0.0,0.0,0.011,57.89359509734802
780,922.0388888888888,3600.0,324.112388947,0.59,0.8,1.96,0.23,0.0,0.0,handbook,False,0.0,0.02,0.0,0.0,0.0,0.0,0.0,0.0,0.02,47.45376647323608
781,810.9277777777778,3600.0,324.112388947,0.51,0.89,0.27,0.87,0.0,0.0,handbook,False,0.18,0.12,0.0,0.0,0.0,0.0,0.0,0.0,0.017,28.743424263788707
782,866.4833333333333,3600.0,324.112388947,0.41,0.9,0.25,0.53,0.0,0.0,handbook,False,0.29,0.63,0.0,0.0,0.0,0.0,0.0,0.0,0.01,75.24811540756006
783,866.4833333333333,3600.0,324.112388947,0.41,0.85,0.2,1.01,0.0,0.0,handbook,False,0.24,0.12,0.0,0.0,0.0,0.0,0.0,0.0,0.031,93.55171104723684
784,823.0,50.0,324.2875558,0.23,0.99,0.15,0.16,0.0,0.0,Mukherjee,False,0.0,0.0,0.0,0.0,0.0,0.0,0.0081,0.0,0.02,
785,644.2611111111111,3600.0,324.7059611390328,0.19,0.53,0.09,0.0,0.0,0.0,Grange,False,0.0,0.0,0.0,0.0,0.0,0.0,0.0,0.0,0.0,
786,644.2611111111111,3600.0,324.9085693668183,0.19,0.5,0.0,0.0,0.02,0.0,Grange,False,0.0,0.0,0.0,0.0,0.0,0.0,0.0,0.0,0.0,
787,813.0,3600.0,325.0,0.465,0.875,0.25,0.275,0.0,0.0,handbook,False,0.0,0.0,0.0,0.0,0.0,0.0,0.0,0.00175,0.0,
788,588.0,3600.0,325.0,0.6,0.75,0.0,0.0,0.0,0.0,handbook,False,0.0,0.0,0.0,0.0,0.0,0.0,0.0,0.0,0.0,
789,478.0,3600.0,325.0,0.6,0.75,0.0,0.0,0.0,0.0,handbook,False,0.0,0.0,0.0,0.0,0.0,0.0,0.0,0.0,0.0,
790,588.0,3600.0,325.0,0.515,0.75,0.0,0.0,0.0,0.0,handbook,False,0.0,0.0,0.0,0.0,0.0,0.0,0.0,0.0,0.0,
791,573.15,3600.0,325.5813953,0.18,0.0,0.0,0.0,0.0,0.0,Speich,False,0.0,0.0,0.0,0.0,0.0,0.0,0.0,0.0,0.0,
792,810.9277777777778,3600.0,325.61674180592115,0.55,0.75,0.23,0.65,0.007,0.0,Athavale,False,0.022,0.085,0.0,0.0,0.19,0.0,0.0,0.0,0.0,
793,644.2611111,3600.0,325.6201002,0.2,0.64,0.0,0.0,0.0,0.0,Grange,False,0.0,0.0,0.0,0.0,0.0,0.0,0.0,0.0,0.0,
794,373.15,3600.0,326.744186,0.057,0.0,0.0,0.0,0.0,0.0,Speich,False,0.0,0.0,0.0,0.0,0.0,0.0,0.0,0.0,0.0,
795,644.2611111111111,3600.0,326.8910457665071,0.2,0.5,0.0,0.0,0.0,0.0,Grange,False,0.0,0.0,0.0,0.0,0.0,0.0,0.0,0.0,0.0,
796,723.0,10800.0,327.082329,0.23,0.99,0.15,0.16,0.0,0.0,Mukherjee,False,0.0,0.0,0.0,0.0,0.0,0.0,0.0081,0.0,0.02,
797,773.0,120.0,327.9661017,0.23,0.99,0.15,0.16,0.0,0.0,Mukherjee,False,0.0,0.0,0.0,0.0,0.0,0.0,0.0081,0.0,0.02,
798,644.2611111111111,3600.0,328.2705548540658,0.18,0.3,0.0,0.0,0.0,0.0,Grange,False,0.17,0.0,0.0,0.0,0.0,0.0,0.0,0.0,0.0,
799,773.0,300.0,328.4314017,0.23,0.99,0.15,0.16,0.0,0.0,Mukherjee,False,0.0,0.0,0.0,0.0,0.0,0.0,0.0081,0.0,0.02,
800,693.15,2100.0,329.81767115094937,0.405,0.75,0.0,0.0,0.0,0.0,Taghizadeh,False,0.0,0.0,0.0,0.0,0.0,0.0,0.0,0.0,0.0,
801,755.3722222222223,3600.0,331.94347926149413,0.21,0.73,0.2,0.44,0.002,0.0,Athavale,False,0.17,0.44,0.0,0.0,0.19,0.0,0.0,0.0,0.0,
802,699.8166667,3600.0,333.0859358,0.2,1.66,0.0,0.0,0.0,0.0,Grange,False,0.0,0.0,0.0,0.0,0.0,0.0,0.0,0.0,0.0,
803,693.15,5340.0,333.227150361737,0.405,0.75,0.0,0.0,0.0,0.0,Taghizadeh,False,0.0,0.0,0.0,0.0,0.0,0.0,0.0,0.0,0.0,
804,644.2611111111111,3600.0,333.29004732804185,0.19,0.53,0.29,0.0,0.0,0.0,Grange,False,0.0,0.0,0.0,0.0,0.0,0.0,0.0,0.0,0.0,
805,644.2611111111111,3600.0,333.46725422451834,0.19,0.3,0.0,0.63,0.0,0.0,Grange,False,0.0,0.0,0.0,0.0,0.0,0.0,0.0,0.0,0.0,
806,644.2611111111111,3600.0,334.0174654174889,0.19,0.5,0.0,0.0,0.052,0.0,Grange,False,0.0,0.0,0.0,0.0,0.0,0.0,0.0,0.0,0.0,
807,698.0,3600.0,335.0,0.41,1.5,0.0,0.0,0.0,0.0,handbook,False,0.0,0.0,0.0,0.0,0.0,0.0,0.0,0.0,0.105,
808,533.15,3600.0,335.140227187,0.6,0.75,0.0,0.0,0.0,0.0,handbook,False,0.0,0.0,0.0,0.0,0.0,0.0,0.0,0.0,0.0,18.98150658929443
809,588.7055555555555,3600.0,335.140227187,0.6,0.75,0.0,0.0,0.0,0.0,handbook,False,0.0,0.0,0.0,0.0,0.0,0.0,0.0,0.0,0.0,18.98150658929443
810,866.4833333333333,3600.0,335.140227187,0.51,0.8,0.35,0.95,0.18,0.0,handbook,False,0.01,0.11,0.0,0.0,0.0,0.0,0.0,0.0,0.015,53.14821845002441
811,644.2611111111112,3600.0,335.140227187,0.6,0.75,0.0,0.0,0.0,0.0,handbook,False,0.0,0.0,0.0,0.0,0.0,0.0,0.0,0.0,0.0,20.337328488529742
812,755.3722222222223,3600.0,335.140227187,0.3,0.48,0.2,0.91,0.0,0.0,handbook,False,0.2,0.12,0.0,0.0,0.0,0.0,0.0,0.0,0.015,55.85986224849504
813,477.5944444444444,3600.0,335.140227187,0.6,0.75,0.0,0.0,0.0,0.0,handbook,False,0.0,0.0,0.0,0.0,0.0,0.0,0.0,0.0,0.0,18.98150658929443
814,866.4833333333333,3600.0,335.140227187,0.58,0.78,2.0,0.08,0.0,0.0,handbook,False,0.0,0.08,0.0,0.0,0.0,0.0,0.0,0.0,0.024,20.337328488529742
815,866.4833333333333,3600.0,335.140227187,0.48,0.86,0.31,0.53,0.0,0.0,handbook,False,0.24,0.58,0.0,0.0,0.0,0.0,0.0,0.0,0.016,69.14691686100115
816,533.15,3600.0,335.140227187,0.515,0.75,0.0,0.0,0.0,0.0,handbook,True,0.0,0.0,0.0,0.0,0.0,0.0,0.0,0.0,0.0,21.693150387765066
817,588.7055555555555,3600.0,335.140227187,0.515,0.75,0.0,0.0,0.0,0.0,handbook,True,0.0,0.0,0.0,0.0,0.0,0.0,0.0,0.0,0.0,32.539725581647595
818,866.4833333333333,3600.0,335.140227187,0.61,0.79,0.26,0.14,0.0,0.0,handbook,False,0.24,0.15,0.0,0.0,0.0,0.0,0.0,0.0,0.011,46.77585552361842
819,866.4833333333333,3600.0,335.140227187,0.4,0.83,0.26,0.94,0.0,0.0,handbook,False,0.21,0.11,0.0,0.0,0.0,0.0,0.0,0.0,0.009,89.48424534953088
820,866.4833333333333,3600.0,335.140227187,0.41,0.67,0.26,0.78,0.0,0.0,handbook,False,0.26,1.77,0.0,0.0,0.0,0.0,0.0,0.0,0.018,79.99349205488367
821,810.9277777777778,3600.0,335.140227187,0.39,0.68,0.31,0.08,0.0,0.0,handbook,False,0.24,1.87,0.0,0.0,0.0,0.0,0.0,0.0,0.012,63.31688269428928
822,810.9277777777778,3600.0,335.140227187,0.39,0.68,0.31,0.08,0.0,0.0,handbook,False,0.24,1.87,0.0,0.0,0.0,0.0,0.0,0.0,0.012,73.48554693855415
823,866.4833333333333,3600.0,335.140227187,0.51,0.8,0.24,0.52,0.0,0.0,handbook,False,0.25,0.53,0.0,0.0,0.0,0.0,0.0,0.0,0.019,79.99349205488367
824,810.9277778,3600.0,335.1402272,0.49,0.75,0.25,0.8,0.0,0.0,handbook,False,0.05,0.11,0.0,0.0,0.0,0.0,0.0,0.0,0.018,52.877054070177344
825,698.0,5400.0,336.2272444,0.62,0.0,0.0,0.0,0.0,0.0,Ohmura,False,0.0,0.0,0.0,0.0,0.0,0.0,0.0,0.0,0.0,
826,723.0,2400.0,336.2976476,0.23,0.99,0.15,0.16,0.0,0.0,Mukherjee,False,0.0,0.0,0.0,0.0,0.0,0.0,0.0081,0.0,0.02,
827,644.2611111111111,3600.0,336.93847288377094,0.2,0.5,0.0,0.0,0.0,0.0,Grange,False,0.0,0.0,0.0,0.0,0.0,0.0,0.0,0.0,0.0,
828,813.0,3600.0,338.0,0.455,0.875,0.25,0.5,0.0,0.0,handbook,False,0.2,0.55,0.0,0.0,0.0,0.0,0.0,0.00175,0.0,
829,873.15,28800.0,338.7835703,0.17,1.2,0.28,0.0,0.05,0.0,Goodall,False,0.5,0.0,0.0,0.03,0.0,0.026,0.004,0.0025,0.002,
830,673.0,5400.0,339.3695551,0.41,0.0,0.0,0.0,0.0,0.0,Ohmura,False,0.0,0.0,0.0,0.0,0.0,0.0,0.0,0.0,0.0,
831,699.8166667,3600.0,339.5814591,0.2,1.95,0.0,0.0,0.0,0.0,Grange,False,0.0,0.0,0.0,0.0,0.0,0.0,0.0,0.0,0.0,
832,773.15,9000.0,339.66698732962124,0.56,0.0,0.0,0.0,0.0,0.0,Hollomon ,False,0.0,0.0,0.0,0.0,0.0,0.0,0.0,0.0,0.0,
833,644.2611111111111,3600.0,339.9441135993072,0.19,0.5,0.0,0.0,0.075,0.0,Grange,False,0.0,0.0,0.0,0.0,0.0,0.0,0.0,0.0,0.0,
834,813.0,3600.0,340.0,0.455,0.875,0.25,0.45,0.0,0.0,handbook,False,0.115,0.3,0.0,0.0,0.0,0.0,0.0,0.00175,0.0,
835,813.0,3600.0,340.0,0.6,0.875,0.25,0.8,0.0,0.0,handbook,False,0.0,0.0,0.0,0.0,0.0,0.0,0.0,0.0,0.0,
836,698.0,3600.0,340.0,0.465,0.875,0.25,0.275,0.0,0.0,handbook,False,0.0,0.0,0.0,0.0,0.0,0.0,0.0,0.0,0.0,
837,813.0,3600.0,340.0,0.505,0.875,0.25,0.5,0.0,0.0,handbook,False,0.2,0.55,0.0,0.0,0.0,0.0,0.0,0.0,0.0,
838,723.0,1200.0,340.0973498,0.23,0.99,0.15,0.16,0.0,0.0,Mukherjee,False,0.0,0.0,0.0,0.0,0.0,0.0,0.0081,0.0,0.02,
839,723.0,600.0,341.7563748,0.23,0.99,0.15,0.16,0.0,0.0,Mukherjee,False,0.0,0.0,0.0,0.0,0.0,0.0,0.0081,0.0,0.02,
840,723.0,3600.0,342.153292,0.23,0.99,0.15,0.16,0.0,0.0,Mukherjee,False,0.0,0.0,0.0,0.0,0.0,0.0,0.0081,0.0,0.02,
841,588.7055555555555,3600.0,342.6592798,0.2,0.0,0.0,0.0,0.0,0.0,Grange,False,0.0,0.0,0.0,0.0,0.0,0.0,0.0,0.0,0.0,
842,773.15,1200.0,342.8313177304232,0.405,0.75,0.0,0.0,0.0,0.0,Taghizadeh,False,0.0,0.0,0.0,0.0,0.0,0.0,0.0,0.0,0.0,
843,755.3722222222223,3600.0,342.8313177304232,0.46,0.74,0.19,0.11,0.001,0.0,Athavale,False,0.007,0.058,0.0,0.0,0.16,0.0,0.0,0.0,0.0,
844,813.0,3600.0,343.0,0.405,0.875,0.25,0.5,0.0,0.0,handbook,False,0.2,0.55,0.0,0.0,0.0,0.0,0.0,0.0,0.0,
845,873.15,14400.0,343.206951,0.17,1.2,0.28,0.0,0.05,0.0,Goodall,False,0.5,0.0,0.0,0.03,0.0,0.026,0.004,0.0025,0.002,
846,588.7055555555555,3600.0,344.6362568154458,0.18,0.3,0.0,0.0,0.0,0.0,Grange,False,0.0,0.2,0.0,0.0,0.0,0.0,0.0,0.0,0.0,
847,813.0,3600.0,345.0,0.505,0.8,0.25,0.95,0.15,0.0,handbook,False,0.0,0.0,0.0,0.0,0.0,0.0,0.0,0.0,0.0,
848,813.0,3600.0,345.0,0.505,0.8,0.25,0.8,0.0,0.0,handbook,False,0.0,0.0,0.0,0.0,0.0,0.0,0.0,0.0,0.0,
849,644.2611111,3600.0,345.0177783,0.2,0.9,0.0,0.0,0.0,0.0,Grange,False,0.0,0.0,0.0,0.0,0.0,0.0,0.0,0.0,0.0,
850,588.7055555555555,3600.0,345.2067437026144,0.18,0.3,0.0,0.0,0.0,0.0,Grange,False,0.0,0.27,0.0,0.0,0.0,0.0,0.0,0.0,0.0,
851,723.0,120.0,345.6274329,0.23,0.99,0.15,0.16,0.0,0.0,Mukherjee,False,0.0,0.0,0.0,0.0,0.0,0.0,0.0081,0.0,0.02,
852,644.2611111111111,3600.0,346.1650850901137,0.19,0.53,0.56,0.0,0.0,0.0,Grange,False,0.0,0.0,0.0,0.0,0.0,0.0,0.0,0.0,0.0,
853,755.3722222,3600.0,346.2060068,0.43,0.78,0.22,0.74,0.0,0.0,handbook,False,0.01,0.06,0.0,0.0,0.0,0.0,0.0,0.0,0.033,46.09794457400076
854,810.9277777777778,3600.0,346.206006827,0.41,0.9,0.25,0.53,0.0,0.0,handbook,False,0.29,0.63,0.0,0.0,0.0,0.0,0.0,0.0,0.01,54.91078691903032
855,866.4833333333333,3600.0,346.206006827,0.4,0.68,0.28,0.74,0.0,0.0,handbook,False,0.25,1.87,0.0,0.0,0.0,0.0,0.0,0.0,0.013,68.46900591138348
856,810.9277777777778,3600.0,346.206006827,0.4,0.68,0.28,0.74,0.0,0.0,handbook,False,0.25,1.87,0.0,0.0,0.0,0.0,0.0,0.0,0.013,62.36780736482456
857,810.9277777777778,3600.0,346.206006827,0.48,0.86,0.31,0.53,0.0,0.0,handbook,False,0.24,0.58,0.0,0.0,0.0,0.0,0.0,0.0,0.016,64.40154021367754
858,866.4833333333333,3600.0,346.206006827,0.43,1.7,0.23,0.02,0.0,0.0,handbook,False,0.0,0.03,0.0,0.0,0.0,0.0,0.0,0.0,0.039,112.53321763653126
859,755.3722222222223,3600.0,346.206006827,0.3,0.48,0.2,0.91,0.0,0.0,handbook,False,0.2,0.12,0.0,0.0,0.0,0.0,0.0,0.0,0.015,68.74017029123056
860,533.15,3600.0,346.206006827,0.335,1.5,0.0,0.0,0.0,0.0,handbook,False,0.0,0.0,0.0,0.0,0.0,0.0,0.0,0.0,0.21,13.558218992353163
861,922.0388888888888,3600.0,346.206006827,0.5,0.76,0.21,0.95,0.0,0.0,handbook,False,0.21,0.2,0.0,0.0,0.0,0.0,0.0,0.0,0.012,71.85856065947178
862,755.3722222222223,3600.0,346.206006827,0.31,0.53,0.28,1.04,0.0,0.0,handbook,False,0.2,0.15,0.0,0.0,0.0,0.0,0.0,0.0,0.022,65.07945116329519
863,866.4833333333333,3600.0,346.206006827,0.51,0.89,0.27,0.87,0.0,0.0,handbook,False,0.18,0.12,0.0,0.0,0.0,0.0,0.0,0.0,0.017,47.45376647323608
864,866.4833333333333,3600.0,346.206006827,0.4,0.68,0.28,0.74,0.0,0.0,handbook,False,0.25,1.87,0.0,0.0,0.0,0.0,0.0,0.0,0.013,75.24811540756006
865,866.4833333333333,3600.0,346.206006827,0.39,1.0,0.25,0.52,0.0,0.0,handbook,False,0.28,0.53,0.0,0.0,0.0,0.0,0.0,0.0,0.017,82.7051358533543
866,810.9277777777778,3600.0,346.206006827,0.51,0.8,0.35,0.95,0.18,0.0,handbook,False,0.01,0.11,0.0,0.0,0.0,0.0,0.0,0.0,0.015,26.438527035088672
867,673.15,3600.0,346.5116279,0.39,0.0,0.0,0.0,0.0,0.0,Speich,False,0.0,0.0,0.0,0.0,0.0,0.0,0.0,0.0,0.0,
868,773.0,50.0,347.3013237,0.23,0.99,0.15,0.16,0.0,0.0,Mukherjee,False,0.0,0.0,0.0,0.0,0.0,0.0,0.0081,0.0,0.02,
869,773.15,600.0,347.3097975977675,0.405,0.75,0.0,0.0,0.0,0.0,Taghizadeh,False,0.0,0.0,0.0,0.0,0.0,0.0,0.0,0.0,0.0,
870,699.8166666666666,3600.0,347.3097975977675,0.21,0.73,0.2,0.44,0.002,0.0,Athavale,False,0.17,0.44,0.0,0.0,0.19,0.0,0.0,0.0,0.0,
871,588.7055555555555,3600.0,348.16072333767914,0.18,0.3,0.0,0.0,0.0,0.0,Grange,False,0.0,0.8,0.0,0.0,0.0,0.0,0.0,0.0,0.0,
872,644.2611111111111,3600.0,348.7127817534621,0.18,0.3,0.0,0.0,0.0,0.0,Grange,False,0.41,0.0,0.0,0.0,0.0,0.0,0.0,0.0,0.0,
873,588.7055555555555,3600.0,349.7091012832119,0.18,0.3,0.0,0.0,0.0,0.0,Grange,False,0.06,0.0,0.0,0.0,0.0,0.0,0.0,0.0,0.0,
874,813.0,3600.0,350.0,0.6,0.875,0.25,0.5,0.0,0.0,handbook,False,0.0,0.0,0.0,0.0,0.0,0.0,0.0,0.00175,0.0,
875,723.0,300.0,350.9085137,0.23,0.99,0.15,0.16,0.0,0.0,Mukherjee,False,0.0,0.0,0.0,0.0,0.0,0.0,0.0081,0.0,0.02,
876,773.15,960.0,351.8604614919995,0.405,0.75,0.0,0.0,0.0,0.0,Taghizadeh,False,0.0,0.0,0.0,0.0,0.0,0.0,0.0,0.0,0.0,
877,477.5944444,3600.0,352.3271744,0.08,0.5,0.0,0.0,0.0,0.0,Grange,False,0.0,0.0,0.0,0.0,0.0,0.0,0.0,0.0,0.0,
878,644.2611111111111,3600.0,353.07288659737293,0.19,0.5,0.0,0.0,0.18,0.0,Grange,False,0.0,0.0,0.0,0.0,0.0,0.0,0.0,0.0,0.0,
879,588.7055555555555,3600.0,353.1343430223423,0.18,0.3,0.0,0.0,0.0,0.0,Grange,False,0.0,1.55,0.0,0.0,0.0,0.0,0.0,0.0,0.0,
880,588.7055556,3600.0,353.1947479,0.2,0.35,0.0,0.0,0.0,0.0,Grange,False,0.0,0.0,0.0,0.0,0.0,0.0,0.0,0.0,0.0,
881,588.7055555555555,3600.0,354.13932010951254,0.19,0.3,0.0,0.1,0.0,0.0,Grange,False,0.0,0.0,0.0,0.0,0.0,0.0,0.0,0.0,0.0,
882,644.2611111,3600.0,354.5720344,0.2,1.22,0.0,0.0,0.0,0.0,Grange,False,0.0,0.0,0.0,0.0,0.0,0.0,0.0,0.0,0.0,
883,699.8166667,3600.0,354.8088307,0.42,0.5,0.0,0.0,0.0,0.0,Grange,False,0.0,0.0,0.0,0.0,0.0,0.0,0.0,0.0,0.0,
884,698.0,3600.0,355.0,0.405,0.75,0.0,0.0,0.0,0.0,handbook,False,0.0,0.0,0.0,0.0,0.0,0.0,0.0,0.0,0.0,
885,478.0,3600.0,355.0,0.355,1.5,0.0,0.0,0.0,0.0,handbook,False,0.0,0.0,0.0,0.0,0.0,0.0,0.0,0.0,0.105,
886,773.15,900.0,355.10098620690246,0.56,0.0,0.0,0.0,0.0,0.0,Hollomon ,False,0.0,0.0,0.0,0.0,0.0,0.0,0.0,0.0,0.0,
887,813.0,3600.0,355.5,0.55,0.825,2.0,0.0,0.0,0.0,handbook,False,0.0,0.0,0.0,0.0,0.0,0.0,0.0,0.0,0.0,
888,588.7055555555555,3600.0,356.5272854307193,0.18,0.3,0.0,0.0,0.0,0.0,Grange,False,0.12,0.0,0.0,0.0,0.0,0.0,0.0,0.0,0.0,
889,810.9277777777778,3600.0,357.309727867,0.4,0.83,0.26,0.94,0.0,0.0,handbook,False,0.21,0.11,0.0,0.0,0.0,0.0,0.0,0.0,0.009,58.97825261673626
890,810.9277777777778,3600.0,357.309727867,0.51,0.89,0.27,0.87,0.0,0.0,handbook,False,0.18,0.12,0.0,0.0,0.0,0.0,0.0,0.0,0.017,53.554965019795
891,866.4833333333333,3600.0,357.309727867,0.51,0.89,0.27,0.87,0.0,0.0,handbook,False,0.18,0.12,0.0,0.0,0.0,0.0,0.0,0.0,0.017,46.77585552361842
892,810.9277777777778,3600.0,357.309727867,0.4,0.68,0.28,0.74,0.0,0.0,handbook,False,0.25,1.87,0.0,0.0,0.0,0.0,0.0,0.0,0.013,71.85856065947178
893,866.4833333333333,3600.0,357.309727867,0.59,0.8,1.96,0.23,0.0,0.0,handbook,False,0.0,0.02,0.0,0.0,0.0,0.0,0.0,0.0,0.02,32.539725581647595
894,810.9277777777778,3600.0,357.309727867,0.41,0.85,0.2,1.01,0.0,0.0,handbook,False,0.24,0.12,0.0,0.0,0.0,0.0,0.0,0.0,0.031,65.07945116329519
895,755.3722222222223,3600.0,357.309727867,0.3,0.8,0.27,0.48,0.0,0.0,handbook,False,0.18,0.65,0.0,0.0,0.0,0.0,0.0,0.0,0.024,97.6191767449428
896,866.4833333333333,3600.0,357.309727867,0.49,0.78,0.29,1.0,0.17,0.0,handbook,False,0.05,0.18,0.0,0.0,0.0,0.0,0.0,0.0,0.016,52.877054070177344
897,644.2611111111112,3600.0,357.309727867,0.335,1.5,0.0,0.0,0.0,0.0,handbook,False,0.0,0.0,0.0,0.0,0.0,0.0,0.0,0.0,0.21,9.490753294647217
898,810.9277777777778,3600.0,357.309727867,0.41,0.7,0.24,0.16,0.0,0.0,handbook,False,0.28,1.83,0.0,0.0,0.0,0.0,0.0,0.0,0.013,69.14691686100115
899,813.0,3600.0,357.5,0.6,0.875,0.25,0.8,0.0,0.0,handbook,False,0.0,0.0,0.0,0.0,0.0,0.0,0.0,0.00175,0.0,
900,648.0,5400.0,358.2234192,0.41,0.0,0.0,0.0,0.0,0.0,Ohmura,False,0.0,0.0,0.0,0.0,0.0,0.0,0.0,0.0,0.0,
901,573.0,5400.0,358.2234192,0.22,0.0,0.0,0.0,0.0,0.0,Ohmura,False,0.0,0.0,0.0,0.0,0.0,0.0,0.0,0.0,0.0,
902,588.7055555555555,3600.0,358.68725992490295,0.19,0.5,0.0,0.0,0.02,0.0,Grange,False,0.0,0.0,0.0,0.0,0.0,0.0,0.0,0.0,0.0,
903,644.2611111111111,3600.0,359.029721367992,0.19,0.53,0.85,0.0,0.0,0.0,Grange,False,0.0,0.0,0.0,0.0,0.0,0.0,0.0,0.0,0.0,
904,693.15,1140.0,359.2946037723611,0.405,0.75,0.0,0.0,0.0,0.0,Taghizadeh,False,0.0,0.0,0.0,0.0,0.0,0.0,0.0,0.0,0.0,
905,723.0,50.0,359.6087318,0.23,0.99,0.15,0.16,0.0,0.0,Mukherjee,False,0.0,0.0,0.0,0.0,0.0,0.0,0.0081,0.0,0.02,
906,588.7055555555555,3600.0,359.8495887156784,0.19,0.3,0.0,0.18,0.0,0.0,Grange,False,0.0,0.0,0.0,0.0,0.0,0.0,0.0,0.0,0.0,
907,873.15,7200.0,360.3475513,0.17,1.2,0.28,0.0,0.05,0.0,Goodall,False,0.5,0.0,0.0,0.03,0.0,0.026,0.004,0.0025,0.002,
908,573.15,3600.0,360.6383999,0.17,0.0,0.02,0.0,0.111,0.0,Tanino,False,0.0,0.0,0.0,0.0,0.0,0.0,0.001,0.0,0.006,
909,588.7055555555555,3600.0,362.1844849578262,0.18,0.3,0.0,0.0,0.0,0.0,Grange,False,0.17,0.0,0.0,0.0,0.0,0.0,0.0,0.0,0.0,
910,588.7055555555555,3600.0,362.288065318489,0.19,0.5,0.0,0.0,0.052,0.0,Grange,False,0.0,0.0,0.0,0.0,0.0,0.0,0.0,0.0,0.0,
911,813.0,3600.0,362.5,0.405,0.7,0.225,0.8,0.0,0.0,handbook,False,0.25,1.825,0.0,0.0,0.0,0.0,0.0,0.0,0.0,
912,588.7055555555555,3600.0,363.3779774746004,0.19,0.53,0.09,0.0,0.0,0.0,Grange,False,0.0,0.0,0.0,0.0,0.0,0.0,0.0,0.0,0.0,
913,588.7055555555555,3600.0,363.6284398409508,0.2,0.5,0.0,0.0,0.0,0.0,Grange,False,0.0,0.0,0.0,0.0,0.0,0.0,0.0,0.0,0.0,
914,533.15,3600.0,363.7119114,0.12,0.0,0.0,0.0,0.0,0.0,Grange,False,0.0,0.0,0.0,0.0,0.0,0.0,0.0,0.0,0.0,
915,588.7055556,3600.0,363.8167759,0.2,0.64,0.0,0.0,0.0,0.0,Grange,False,0.0,0.0,0.0,0.0,0.0,0.0,0.0,0.0,0.0,
916,873.15,1800.0,363.9791322457179,0.6,0.5,1.47,0.49,0.19,0.0,Nam,False,0.0,0.0,0.0,0.0,0.0,0.0,0.0,0.0,0.0,
917,588.7055555555555,3600.0,364.8658503282409,0.19,0.5,0.0,0.0,0.075,0.0,Grange,False,0.0,0.0,0.0,0.0,0.0,0.0,0.0,0.0,0.0,
918,813.0,3600.0,365.0,0.405,0.875,0.25,0.5,0.0,0.0,handbook,False,0.25,0.55,0.0,0.0,0.0,0.0,0.0,0.0,0.0,
919,573.15,3600.0,365.388304,0.19,0.0,0.014,0.0,0.0,0.0,Tanino,False,0.0,0.0,0.0,0.0,0.0,0.0,0.0006,0.0,0.003,
920,755.3722222222223,3600.0,365.9574327863682,0.29,0.51,0.24,0.86,0.002,0.0,Athavale,False,0.18,0.15,0.0,0.0,0.14,0.0,0.0,0.0,0.0,
921,873.15,3600.0,366.4296998,0.17,1.2,0.28,0.0,0.05,0.0,Goodall,False,0.5,0.0,0.0,0.03,0.0,0.026,0.004,0.0025,0.002,
922,873.15,1800.0,366.4296998,0.17,1.2,0.28,0.0,0.05,0.0,Goodall,False,0.5,0.0,0.0,0.03,0.0,0.026,0.004,0.0025,0.002,
923,644.2611111111111,3600.0,367.0630457665071,0.2,0.5,0.0,0.0,0.0,0.0,Grange,False,0.0,0.0,0.0,0.0,0.0,0.0,0.0,0.0,0.0,
924,588.7055556,3600.0,367.1879161,0.2,0.5,0.0,0.0,0.0,0.0,Grange,False,0.0,0.0,0.0,0.0,0.0,0.0,0.0,0.0,0.0,
925,698.0,3600.0,367.5,0.405,0.8,0.25,0.8,0.0,0.0,handbook,False,0.0,0.0,0.0,0.0,0.0,0.0,0.0,0.0,0.0,
926,644.2611111,3600.0,368.1885362,0.2,1.66,0.0,0.0,0.0,0.0,Grange,False,0.0,0.0,0.0,0.0,0.0,0.0,0.0,0.0,0.0,
927,810.9277777777778,3600.0,369.567643328,0.51,0.8,0.35,0.95,0.18,0.0,handbook,False,0.01,0.11,0.0,0.0,0.0,0.0,0.0,0.0,0.015,33.488800911112314
928,810.9277777777778,3600.0,369.567643328,0.4,0.68,0.28,0.74,0.0,0.0,handbook,False,0.25,1.87,0.0,0.0,0.0,0.0,0.0,0.0,0.013,52.877054070177344
929,477.5944444444444,3600.0,369.567643328,0.335,1.5,0.0,0.0,0.0,0.0,handbook,False,0.0,0.0,0.0,0.0,0.0,0.0,0.0,0.0,0.21,13.558218992353163
930,810.9277777777778,3600.0,369.567643328,0.41,0.9,0.25,0.53,0.0,0.0,handbook,False,0.29,0.63,0.0,0.0,0.0,0.0,0.0,0.0,0.01,48.13167742285373
931,810.9277777777778,3600.0,369.567643328,0.48,0.86,0.31,0.53,0.0,0.0,handbook,False,0.24,0.58,0.0,0.0,0.0,0.0,0.0,0.0,0.016,48.8095883724714
932,699.8166666666666,3600.0,369.567643328,0.405,0.71,0.0,0.0,0.0,0.0,handbook,True,0.0,0.0,0.0,0.0,0.0,0.0,0.0,0.0,0.0,66.43527306253051
933,755.3722222222223,3600.0,369.567643328,0.39,0.76,0.25,0.65,0.0,0.0,handbook,False,0.08,1.2,0.0,0.0,0.0,0.0,0.0,0.0,0.026,69.14691686100115
934,810.9277777777778,3600.0,369.567643328,0.41,0.9,0.25,0.53,0.0,0.0,handbook,False,0.29,0.63,0.0,0.0,0.0,0.0,0.0,0.0,0.01,46.09794457400076
935,810.9277777777778,3600.0,369.567643328,0.51,0.89,0.27,0.87,0.0,0.0,handbook,False,0.18,0.12,0.0,0.0,0.0,0.0,0.0,0.0,0.017,42.30164325614187
936,755.3722222222223,3600.0,369.567643328,0.515,0.75,0.0,0.0,0.0,0.0,handbook,True,0.0,0.0,0.0,0.0,0.0,0.0,0.0,0.0,0.0,46.09794457400076
937,810.9277777777778,3600.0,369.567643328,0.61,0.79,0.26,0.14,0.0,0.0,handbook,False,0.24,0.15,0.0,0.0,0.0,0.0,0.0,0.0,0.011,30.77715711264168
938,810.9277777777778,3600.0,369.567643328,0.58,0.78,2.0,0.08,0.0,0.0,handbook,False,0.0,0.08,0.0,0.0,0.0,0.0,0.0,0.0,0.024,10.846575193882533
939,813.0,3600.0,370.0,0.6,0.875,0.25,0.5,0.0,0.0,handbook,False,0.2,0.55,0.0,0.0,0.0,0.0,0.0,0.0,0.0,
940,623.0,5400.0,372.3638174,0.41,0.0,0.0,0.0,0.0,0.0,Ohmura,False,0.0,0.0,0.0,0.0,0.0,0.0,0.0,0.0,0.0,
941,813.0,3600.0,372.5,0.505,0.875,0.25,0.95,0.0,0.0,handbook,False,0.2,0.0,0.0,0.0,0.0,0.0,0.0,0.0,0.0,
942,698.0,3600.0,372.5,0.405,0.875,0.25,0.95,0.0,0.0,handbook,False,0.2,0.0,0.0,0.0,0.0,0.0,0.0,0.0,0.0,
943,644.2611111,3600.0,372.6192006,0.2,1.95,0.0,0.0,0.0,0.0,Grange,False,0.0,0.0,0.0,0.0,0.0,0.0,0.0,0.0,0.0,
944,588.7055556,3600.0,372.8933727,0.2,0.9,0.0,0.0,0.0,0.0,Grange,False,0.0,0.0,0.0,0.0,0.0,0.0,0.0,0.0,0.0,
945,588.7055555555555,3600.0,373.4155636540748,0.19,0.3,0.0,0.4,0.0,0.0,Grange,False,0.0,0.0,0.0,0.0,0.0,0.0,0.0,0.0,0.0,
946,588.7055555555555,3600.0,374.4495913561023,0.2,0.5,0.0,0.0,0.0,0.0,Grange,False,0.0,0.0,0.0,0.0,0.0,0.0,0.0,0.0,0.0,
947,873.15,10.0,374.5253950999408,0.56,0.0,0.0,0.0,0.0,0.0,Hollomon ,False,0.0,0.0,0.0,0.0,0.0,0.0,0.0,0.0,0.0,
948,588.7055555555555,3600.0,374.72576173058286,0.18,0.3,0.0,0.0,0.0,0.0,Grange,False,0.41,0.0,0.0,0.0,0.0,0.0,0.0,0.0,0.0,
949,644.2611111111111,3600.0,374.7922438,0.42,0.0,0.0,0.0,0.0,0.0,Grange,False,0.0,0.0,0.0,0.0,0.0,0.0,0.0,0.0,0.0,
950,698.0,3600.0,377.5,0.305,0.8,0.25,0.5,0.0,0.0,handbook,False,0.2,0.55,0.0,0.0,0.0,0.0,0.0,0.0,0.0,
