Repository: Tujingrenshi/A-materials-discovery-method-considering-the-trade-off-phenomenon-in-machine-learning-prediction

# A-materials-discovery-method-considering-the-trade-off-phenomenon-in-machine-learning-prediction

File: Dataset/Low alloy steel hardness data/Low alloy steel hardness dataset.csv (part 4 of 5)
,T [K],Time [s],Hardness [HV],C,Mn,Si,Cr,V,W,dataset,DROP,Mo,Ni,Co,Al,Cu,Ti,N,B,S,Izod [J]
951,588.0,3600.0,377.5,0.355,1.5,0.0,0.0,0.0,0.0,handbook,False,0.0,0.0,0.0,0.0,0.0,0.0,0.0,0.0,0.105,
952,698.0,3600.0,377.5,0.405,1.75,0.25,0.0,0.0,0.0,handbook,False,0.0,0.0,0.0,0.0,0.0,0.0,0.0,0.0,0.0,
953,588.7055555555555,3600.0,377.9032925779642,0.19,0.5,0.0,0.0,0.18,0.0,Grange,False,0.0,0.0,0.0,0.0,0.0,0.0,0.0,0.0,0.0,
954,473.15,3600.0,377.9069767,0.097,0.0,0.0,0.0,0.0,0.0,Speich,False,0.0,0.0,0.0,0.0,0.0,0.0,0.0,0.0,0.0,
955,603.15,3480.0,379.7398371610085,0.405,0.75,0.0,0.0,0.0,0.0,Taghizadeh,False,0.0,0.0,0.0,0.0,0.0,0.0,0.0,0.0,0.0,
956,588.7055556,3600.0,379.8665553,0.2,1.22,0.0,0.0,0.0,0.0,Grange,False,0.0,0.0,0.0,0.0,0.0,0.0,0.0,0.0,0.0,
957,698.0,3600.0,380.0,0.305,0.8,0.25,0.95,0.0,0.0,handbook,False,0.0,0.0,0.0,0.0,0.0,0.0,0.0,0.0,0.0,
958,698.0,3600.0,380.0,0.515,0.75,0.0,0.0,0.0,0.0,handbook,False,0.0,0.0,0.0,0.0,0.0,0.0,0.0,0.0,0.0,
959,588.7055555555555,3600.0,380.6265799079448,0.19,0.3,0.0,0.63,0.0,0.0,Grange,False,0.0,0.0,0.0,0.0,0.0,0.0,0.0,0.0,0.0,
960,644.2611111111111,3600.0,380.7481829510512,0.21,0.73,0.2,0.44,0.002,0.0,Athavale,False,0.17,0.44,0.0,0.0,0.19,0.0,0.0,0.0,0.0,
961,810.9277777777778,3600.0,381.871467883,0.51,0.8,0.24,0.52,0.0,0.0,handbook,False,0.25,0.53,0.0,0.0,0.0,0.0,0.0,0.0,0.019,58.30034166711861
962,810.9277777777778,3600.0,381.871467883,0.48,0.86,0.31,0.53,0.0,0.0,handbook,False,0.24,0.58,0.0,0.0,0.0,0.0,0.0,0.0,0.016,40.94582135690656
963,699.8166666666666,3600.0,381.871467883,0.44,1.5,0.0,0.0,0.0,0.0,handbook,False,0.0,0.0,0.0,0.0,0.0,0.0,0.0,0.0,0.57,29.82808178317696
964,810.9277777777778,3600.0,381.871467883,0.61,0.79,0.26,0.14,0.0,0.0,handbook,False,0.24,0.15,0.0,0.0,0.0,0.0,0.0,0.0,0.011,32.81088996149466
965,810.9277777777778,3600.0,381.871467883,0.51,0.8,0.35,0.95,0.18,0.0,handbook,False,0.01,0.11,0.0,0.0,0.0,0.0,0.0,0.0,0.015,35.25136938011823
966,810.9277777777778,3600.0,381.871467883,0.39,1.0,0.25,0.52,0.0,0.0,handbook,False,0.28,0.53,0.0,0.0,0.0,0.0,0.0,0.0,0.017,61.01198546558924
967,810.9277777777778,3600.0,381.871467883,0.43,1.7,0.23,0.02,0.0,0.0,handbook,False,0.0,0.03,0.0,0.0,0.0,0.0,0.0,0.0,0.039,82.7051358533543
968,810.9277777777778,3600.0,381.871467883,0.41,0.67,0.26,0.78,0.0,0.0,handbook,False,0.26,1.77,0.0,0.0,0.0,0.0,0.0,0.0,0.018,61.01198546558924
969,866.4833333333333,3600.0,381.871467883,0.5,0.76,0.21,0.95,0.0,0.0,handbook,False,0.21,0.2,0.0,0.0,0.0,0.0,0.0,0.0,0.012,48.8095883724714
970,810.9277777777778,3600.0,381.871467883,0.4,0.68,0.28,0.74,0.0,0.0,handbook,False,0.25,1.87,0.0,0.0,0.0,0.0,0.0,0.0,0.013,50.843321221324366
971,755.3722222,3600.0,381.8714679,0.49,0.75,0.25,0.8,0.0,0.0,handbook,False,0.05,0.11,0.0,0.0,0.0,0.0,0.0,0.0,0.018,32.539725581647595
972,698.0,3600.0,382.5,0.305,0.5,0.25,0.95,0.0,0.0,handbook,False,0.2,0.0,0.0,0.0,0.0,0.0,0.0,0.0,0.0,
973,698.0,3600.0,383.0,0.425,0.8,0.25,0.0,0.0,0.0,handbook,False,0.25,0.0,0.0,0.0,0.0,0.0,0.0,0.0,0.0,
974,588.7055555555555,3600.0,384.88417896145495,0.19,0.53,0.29,0.0,0.0,0.0,Grange,False,0.0,0.0,0.0,0.0,0.0,0.0,0.0,0.0,0.0,
975,698.0,3600.0,385.0,0.305,0.875,0.25,0.4,0.0,0.0,handbook,False,0.115,0.45,0.0,0.0,0.0,0.0,0.0,0.00175,0.0,
976,477.5944444444444,3600.0,385.8725762,0.12,0.0,0.0,0.0,0.0,0.0,Grange,False,0.0,0.0,0.0,0.0,0.0,0.0,0.0,0.0,0.0,
977,873.15,1800.0,387.9195822428229,0.6,0.51,1.49,0.5,0.0,0.0,Nam,False,0.1,0.0,0.0,0.0,0.0,0.0,0.0,0.0,0.0,
978,573.15,3600.0,388.4904736,0.15,0.0,0.021,0.0,0.075,0.0,Tanino,False,0.0,0.0,0.0,0.0,0.0,0.0,0.0013,0.0,0.006,
979,603.15,2820.0,388.9326863370993,0.405,0.75,0.0,0.0,0.0,0.0,Taghizadeh,False,0.0,0.0,0.0,0.0,0.0,0.0,0.0,0.0,0.0,
980,533.15,3600.0,389.5269172152963,0.18,0.3,0.0,0.0,0.0,0.0,Grange,False,0.06,0.0,0.0,0.0,0.0,0.0,0.0,0.0,0.0,
981,533.15,3600.0,389.8264628404135,0.18,0.3,0.0,0.0,0.0,0.0,Grange,False,0.0,0.2,0.0,0.0,0.0,0.0,0.0,0.0,0.0,
982,588.7055556,3600.0,389.869554,0.2,1.66,0.0,0.0,0.0,0.0,Grange,False,0.0,0.0,0.0,0.0,0.0,0.0,0.0,0.0,0.0,
983,533.15,3600.0,390.0679063884612,0.18,0.3,0.0,0.0,0.0,0.0,Grange,False,0.0,0.27,0.0,0.0,0.0,0.0,0.0,0.0,0.0,
984,588.7055556,3600.0,390.1737137,0.2,1.95,0.0,0.0,0.0,0.0,Grange,False,0.0,0.0,0.0,0.0,0.0,0.0,0.0,0.0,0.0,
985,533.15,3600.0,390.7326973748177,0.18,0.3,0.0,0.0,0.0,0.0,Grange,False,0.12,0.0,0.0,0.0,0.0,0.0,0.0,0.0,0.0,
986,699.8166666666666,3600.0,391.0119418144317,0.46,0.74,0.19,0.11,0.001,0.0,Athavale,False,0.007,0.058,0.0,0.0,0.16,0.0,0.0,0.0,0.0,
987,699.8166666666666,3600.0,391.0119418144317,0.29,0.51,0.24,0.86,0.002,0.0,Athavale,False,0.18,0.15,0.0,0.0,0.14,0.0,0.0,0.0,0.0,
988,533.15,3600.0,392.6086421052632,0.19,0.5,0.0,0.0,0.02,0.0,Grange,False,0.0,0.0,0.0,0.0,0.0,0.0,0.0,0.0,0.0,
989,813.0,3600.0,393.0,0.6,0.875,2.0,0.0,0.0,0.0,handbook,False,0.0,0.0,0.0,0.0,0.0,0.0,0.0,0.0,0.0,
990,533.15,3600.0,393.2025055421792,0.18,0.3,0.0,0.0,0.0,0.0,Grange,False,0.17,0.0,0.0,0.0,0.0,0.0,0.0,0.0,0.0,
991,533.15,3600.0,393.3435336615408,0.18,0.3,0.0,0.0,0.0,0.0,Grange,False,0.0,0.8,0.0,0.0,0.0,0.0,0.0,0.0,0.0,
992,673.15,90000.0,394.5850316140391,0.56,0.0,0.0,0.0,0.0,0.0,Hollomon ,False,0.0,0.0,0.0,0.0,0.0,0.0,0.0,0.0,0.0,
993,533.15,3600.0,394.6066893493577,0.19,0.3,0.0,0.1,0.0,0.0,Grange,False,0.0,0.0,0.0,0.0,0.0,0.0,0.0,0.0,0.0,
994,644.2611111111112,3600.0,395.346181075,0.31,0.75,0.0,0.0,0.0,0.0,handbook,True,0.0,0.0,0.0,0.0,0.0,0.0,0.0,0.0,0.0,51.52123217094203
995,699.8166666666666,3600.0,395.346181075,0.515,0.75,0.0,0.0,0.0,0.0,handbook,True,0.0,0.0,0.0,0.0,0.0,0.0,0.0,0.0,0.0,43.38630077553013
996,755.3722222222223,3600.0,395.346181075,0.41,0.7,0.24,0.16,0.0,0.0,handbook,False,0.28,1.83,0.0,0.0,0.0,0.0,0.0,0.0,0.013,51.52123217094203
997,810.9277777777778,3600.0,395.346181075,0.51,0.89,0.27,0.87,0.0,0.0,handbook,False,0.18,0.12,0.0,0.0,0.0,0.0,0.0,0.0,0.017,32.132979011877
998,588.7055555555555,3600.0,395.346181075,0.335,1.5,0.0,0.0,0.0,0.0,handbook,False,0.0,0.0,0.0,0.0,0.0,0.0,0.0,0.0,0.21,6.779109496176583
999,699.8166666666666,3600.0,395.346181075,0.3,0.8,0.27,0.48,0.0,0.0,handbook,False,0.18,0.65,0.0,0.0,0.0,0.0,0.0,0.0,0.024,78.63767015564835
1000,810.9277777777778,3600.0,395.346181075,0.49,0.78,0.29,1.0,0.17,0.0,handbook,False,0.05,0.18,0.0,0.0,0.0,0.0,0.0,0.0,0.016,40.67465697705949
1001,699.8166667,3600.0,395.3461811,0.43,0.78,0.22,0.74,0.0,0.0,handbook,False,0.01,0.06,0.0,0.0,0.0,0.0,0.0,0.0,0.033,29.82808178317696
1002,773.15,90.0,395.8269386018184,0.56,0.0,0.0,0.0,0.0,0.0,Hollomon ,False,0.0,0.0,0.0,0.0,0.0,0.0,0.0,0.0,0.0,
1003,533.15,3600.0,396.2317052717931,0.19,0.5,0.0,0.0,0.052,0.0,Grange,False,0.0,0.0,0.0,0.0,0.0,0.0,0.0,0.0,0.0,
1004,588.7055555555555,3600.0,396.2690988957093,0.21,0.73,0.2,0.44,0.002,0.0,Athavale,False,0.17,0.44,0.0,0.0,0.19,0.0,0.0,0.0,0.0,
1005,533.15,3600.0,396.3394247139588,0.19,0.3,0.0,0.18,0.0,0.0,Grange,False,0.0,0.0,0.0,0.0,0.0,0.0,0.0,0.0,0.0,
1006,698.0,3600.0,396.5,0.455,0.875,0.25,0.5,0.0,0.0,handbook,False,0.2,0.55,0.0,0.0,0.0,0.0,0.0,0.00175,0.0,
1007,533.15,3600.0,396.94141829573937,0.19,0.53,0.09,0.0,0.0,0.0,Grange,False,0.0,0.0,0.0,0.0,0.0,0.0,0.0,0.0,0.0,
1008,422.0388888888889,3600.0,396.9529086,0.12,0.0,0.0,0.0,0.0,0.0,Grange,False,0.0,0.0,0.0,0.0,0.0,0.0,0.0,0.0,0.0,
1009,373.15,3600.0,397.6744186,0.097,0.0,0.0,0.0,0.0,0.0,Speich,False,0.0,0.0,0.0,0.0,0.0,0.0,0.0,0.0,0.0,
1010,533.15,3600.0,398.2480456720313,0.18,0.3,0.0,0.0,0.0,0.0,Grange,False,0.0,1.55,0.0,0.0,0.0,0.0,0.0,0.0,0.0,
1011,533.15,3600.0,398.3691439600592,0.19,0.5,0.0,0.0,0.075,0.0,Grange,False,0.0,0.0,0.0,0.0,0.0,0.0,0.0,0.0,0.0,
1012,623.15,3600.0,398.39582644996887,0.405,0.75,0.0,0.0,0.0,0.0,Taghizadeh,False,0.0,0.0,0.0,0.0,0.0,0.0,0.0,0.0,0.0,
1013,673.0,5400.0,399.0734583,0.62,0.0,0.0,0.0,0.0,0.0,Ohmura,False,0.0,0.0,0.0,0.0,0.0,0.0,0.0,0.0,0.0,
1014,588.0,3600.0,400.0,0.465,0.875,0.25,0.275,0.0,0.0,handbook,False,0.0,0.0,0.0,0.0,0.0,0.0,0.0,0.0,0.0,
1015,588.0,3600.0,400.0,0.31,0.75,0.0,0.0,0.0,0.0,handbook,False,0.0,0.0,0.0,0.0,0.0,0.0,0.0,0.0,0.0,
1016,699.8166667,3600.0,400.1613798,0.58,0.5,0.0,0.0,0.0,0.0,Grange,False,0.0,0.0,0.0,0.0,0.0,0.0,0.0,0.0,0.0,
1017,533.15,3600.0,401.4447691235624,0.19,0.3,0.0,0.4,0.0,0.0,Grange,False,0.0,0.0,0.0,0.0,0.0,0.0,0.0,0.0,0.0,
1018,698.0,3600.0,401.5,0.405,0.875,0.25,0.5,0.0,0.0,handbook,False,0.2,0.55,0.0,0.0,0.0,0.0,0.0,0.0,0.0,
1019,588.7055555555555,3600.0,401.611800089299,0.29,0.51,0.24,0.86,0.002,0.0,Athavale,False,0.18,0.15,0.0,0.0,0.14,0.0,0.0,0.0,0.0,
1020,623.15,5100.0,401.611800089299,0.405,0.75,0.0,0.0,0.0,0.0,Taghizadeh,False,0.0,0.0,0.0,0.0,0.0,0.0,0.0,0.0,0.0,
1021,533.15,3600.0,402.0195705521473,0.2,0.5,0.0,0.0,0.0,0.0,Grange,False,0.0,0.0,0.0,0.0,0.0,0.0,0.0,0.0,0.0,
1022,533.15,3600.0,402.1208975316805,0.18,0.3,0.0,0.0,0.0,0.0,Grange,False,0.41,0.0,0.0,0.0,0.0,0.0,0.0,0.0,0.0,
1023,533.15,3600.0,402.5800026,0.2,1.22,0.0,0.0,0.0,0.0,Grange,False,0.0,0.0,0.0,0.0,0.0,0.0,0.0,0.0,0.0,
1024,533.15,3600.0,402.830613,0.2,0.9,0.0,0.0,0.0,0.0,Grange,False,0.0,0.0,0.0,0.0,0.0,0.0,0.0,0.0,0.0,
1025,823.15,1800.0,403.0226664713924,0.6,0.5,1.47,0.49,0.19,0.0,Nam,False,0.0,0.0,0.0,0.0,0.0,0.0,0.0,0.0,0.0,
1026,588.7055555555555,3600.0,403.1434398409508,0.2,0.5,0.0,0.0,0.0,0.0,Grange,False,0.0,0.0,0.0,0.0,0.0,0.0,0.0,0.0,0.0,
1027,533.15,3600.0,403.261149,0.2,0.35,0.0,0.0,0.0,0.0,Grange,False,0.0,0.0,0.0,0.0,0.0,0.0,0.0,0.0,0.0,
1028,533.15,3600.0,403.5685216,0.2,0.64,0.0,0.0,0.0,0.0,Grange,False,0.0,0.0,0.0,0.0,0.0,0.0,0.0,0.0,0.0,
1029,533.15,3600.0,403.601108,0.2,0.0,0.0,0.0,0.0,0.0,Grange,False,0.0,0.0,0.0,0.0,0.0,0.0,0.0,0.0,0.0,
1030,698.0,3600.0,405.0,0.465,0.875,0.25,0.275,0.0,0.0,handbook,False,0.0,0.0,0.0,0.0,0.0,0.0,0.0,0.00175,0.0,
1031,698.0,3600.0,405.5,0.455,0.875,0.25,0.45,0.0,0.0,handbook,False,0.115,0.3,0.0,0.0,0.0,0.0,0.0,0.00175,0.0,
1032,533.15,3600.0,406.6573218073116,0.19,0.53,0.29,0.0,0.0,0.0,Grange,False,0.0,0.0,0.0,0.0,0.0,0.0,0.0,0.0,0.0,
1033,623.15,2640.0,407.0416332053821,0.405,0.75,0.0,0.0,0.0,0.0,Taghizadeh,False,0.0,0.0,0.0,0.0,0.0,0.0,0.0,0.0,0.0,
1034,623.15,4800.0,407.0416332053821,0.405,0.75,0.0,0.0,0.0,0.0,Taghizadeh,False,0.0,0.0,0.0,0.0,0.0,0.0,0.0,0.0,0.0,
1035,533.15,3600.0,407.9458594965675,0.19,0.5,0.0,0.0,0.18,0.0,Grange,False,0.0,0.0,0.0,0.0,0.0,0.0,0.0,0.0,0.0,
1036,533.15,3600.0,409.6735919830138,0.19,0.3,0.0,0.63,0.0,0.0,Grange,False,0.0,0.0,0.0,0.0,0.0,0.0,0.0,0.0,0.0,
1037,698.0,3600.0,410.0,0.505,0.8,0.25,0.8,0.0,0.0,handbook,False,0.0,0.0,0.0,0.0,0.0,0.0,0.0,0.0,0.0,
1038,699.8166666666666,3600.0,410.005441808,0.39,0.76,0.25,0.65,0.0,0.0,handbook,False,0.08,1.2,0.0,0.0,0.0,0.0,0.0,0.0,0.026,54.23287596941266
1039,755.3722222222223,3600.0,410.005441808,0.41,0.67,0.26,0.78,0.0,0.0,handbook,False,0.26,1.77,0.0,0.0,0.0,0.0,0.0,0.0,0.018,40.67465697705949
1040,755.3722222222223,3600.0,410.005441808,0.39,1.0,0.25,0.52,0.0,0.0,handbook,False,0.28,0.53,0.0,0.0,0.0,0.0,0.0,0.0,0.017,40.67465697705949
1041,755.3722222222223,3600.0,410.005441808,0.41,0.85,0.2,1.01,0.0,0.0,handbook,False,0.24,0.12,0.0,0.0,0.0,0.0,0.0,0.0,0.031,46.09794457400076
1042,699.8166666666666,3600.0,410.005441808,0.41,0.7,0.24,0.16,0.0,0.0,handbook,False,0.28,1.83,0.0,0.0,0.0,0.0,0.0,0.0,0.013,43.38630077553013
1043,755.3722222222223,3600.0,410.005441808,0.43,1.7,0.23,0.02,0.0,0.0,handbook,False,0.0,0.03,0.0,0.0,0.0,0.0,0.0,0.0,0.039,66.43527306253051
1044,810.9277777777778,3600.0,410.005441808,0.59,0.8,1.96,0.23,0.0,0.0,handbook,False,0.0,0.02,0.0,0.0,0.0,0.0,0.0,0.0,0.02,18.98150658929443
1045,755.3722222222223,3600.0,410.005441808,0.61,0.79,0.26,0.14,0.0,0.0,handbook,False,0.24,0.15,0.0,0.0,0.0,0.0,0.0,0.0,0.011,24.67595856608276
1046,644.2611111111111,3600.0,411.3573407,0.5,0.0,0.0,0.0,0.0,0.0,Grange,True,0.0,0.0,0.0,0.0,0.0,0.0,0.0,0.0,0.0,
1047,533.15,3600.0,411.9359413386641,0.2,0.5,0.0,0.0,0.0,0.0,Grange,False,0.0,0.0,0.0,0.0,0.0,0.0,0.0,0.0,0.0,
1048,623.15,1800.0,412.5602457243105,0.405,0.75,0.0,0.0,0.0,0.0,Taghizadeh,False,0.0,0.0,0.0,0.0,0.0,0.0,0.0,0.0,0.0,
1049,623.15,6000.0,412.5602457243105,0.405,0.75,0.0,0.0,0.0,0.0,Taghizadeh,False,0.0,0.0,0.0,0.0,0.0,0.0,0.0,0.0,0.0,
1050,699.8166666666666,3600.0,412.5602457243105,0.39,0.87,0.25,0.86,0.004,0.0,Athavale,False,0.14,0.085,0.0,0.0,0.16,0.0,0.0,0.0,0.0,
1051,533.15,3600.0,412.5602457243105,0.21,0.73,0.2,0.44,0.002,0.0,Athavale,False,0.17,0.44,0.0,0.0,0.19,0.0,0.0,0.0,0.0,
1052,623.15,4080.0,412.5602457243105,0.405,0.75,0.0,0.0,0.0,0.0,Taghizadeh,False,0.0,0.0,0.0,0.0,0.0,0.0,0.0,0.0,0.0,
1053,623.15,5580.0,412.5602457243105,0.405,0.75,0.0,0.0,0.0,0.0,Taghizadeh,False,0.0,0.0,0.0,0.0,0.0,0.0,0.0,0.0,0.0,
1054,673.15,9000.0,412.98996116049614,0.56,0.0,0.0,0.0,0.0,0.0,Hollomon ,False,0.0,0.0,0.0,0.0,0.0,0.0,0.0,0.0,0.0,
1055,873.15,1800.0,413.7906018523868,0.59,0.5,1.51,0.5,0.0,0.0,Nam,False,0.0,0.0,0.0,0.0,0.0,0.0,0.0,0.0,0.0,
1056,588.0,3600.0,415.0,0.41,1.5,0.0,0.0,0.0,0.0,handbook,False,0.0,0.0,0.0,0.0,0.0,0.0,0.0,0.0,0.105,
1057,698.0,3600.0,415.0,0.405,0.875,0.25,0.5,0.0,0.0,handbook,False,0.25,0.55,0.0,0.0,0.0,0.0,0.0,0.0,0.0,
1058,478.0,3600.0,415.0,0.355,1.5,0.0,0.0,0.0,0.0,handbook,False,0.0,0.0,0.0,0.0,0.0,0.0,0.0,0.0,0.105,
1059,533.15,3600.0,415.1640749,0.2,1.66,0.0,0.0,0.0,0.0,Grange,False,0.0,0.0,0.0,0.0,0.0,0.0,0.0,0.0,0.0,
1060,644.2611111111111,3600.0,415.3533764905465,0.29,0.51,0.24,0.86,0.002,0.0,Athavale,False,0.18,0.15,0.0,0.0,0.14,0.0,0.0,0.0,0.0,
1061,477.5944444444444,3600.0,415.5198347107438,0.18,0.3,0.0,0.0,0.0,0.0,Grange,False,0.41,0.0,0.0,0.0,0.0,0.0,0.0,0.0,0.0,
1062,477.5944444444444,3600.0,415.5198347107438,0.18,0.3,0.0,0.0,0.0,0.0,Grange,False,0.17,0.0,0.0,0.0,0.0,0.0,0.0,0.0,0.0,
1063,477.5944444444444,3600.0,415.5198347107438,0.18,0.3,0.0,0.0,0.0,0.0,Grange,False,0.06,0.0,0.0,0.0,0.0,0.0,0.0,0.0,0.0,
1064,477.5944444444444,3600.0,415.5198347107438,0.18,0.3,0.0,0.0,0.0,0.0,Grange,False,0.12,0.0,0.0,0.0,0.0,0.0,0.0,0.0,0.0,
1065,588.7055555555555,3600.0,417.4011079657064,0.19,0.53,0.56,0.0,0.0,0.0,Grange,False,0.0,0.0,0.0,0.0,0.0,0.0,0.0,0.0,0.0,
1066,477.5944444444444,3600.0,417.9776432213821,0.18,0.3,0.0,0.0,0.0,0.0,Grange,False,0.0,0.2,0.0,0.0,0.0,0.0,0.0,0.0,0.0,
1067,623.15,3300.0,418.1693492026637,0.405,0.75,0.0,0.0,0.0,0.0,Taghizadeh,False,0.0,0.0,0.0,0.0,0.0,0.0,0.0,0.0,0.0,
1068,603.15,1680.0,418.1693492026637,0.405,0.75,0.0,0.0,0.0,0.0,Taghizadeh,False,0.0,0.0,0.0,0.0,0.0,0.0,0.0,0.0,0.0,
1069,533.15,3600.0,418.6670947556503,0.19,0.53,0.56,0.0,0.0,0.0,Grange,False,0.0,0.0,0.0,0.0,0.0,0.0,0.0,0.0,0.0,
1070,477.5944444444444,3600.0,418.7475270184361,0.18,0.3,0.0,0.0,0.0,0.0,Grange,False,0.0,0.27,0.0,0.0,0.0,0.0,0.0,0.0,0.0,
1071,588.7055555555555,3600.0,419.1135734,0.42,0.0,0.0,0.0,0.0,0.0,Grange,False,0.0,0.0,0.0,0.0,0.0,0.0,0.0,0.0,0.0,
1072,698.0,3600.0,420.0,0.505,0.875,0.25,0.5,0.0,0.0,handbook,False,0.2,0.55,0.0,0.0,0.0,0.0,0.0,0.0,0.0,
1073,698.0,3600.0,420.5,0.505,0.8,0.25,0.95,0.15,0.0,handbook,False,0.0,0.0,0.0,0.0,0.0,0.0,0.0,0.0,0.0,
1074,477.5944444444444,3600.0,421.2591881047256,0.18,0.3,0.0,0.0,0.0,0.0,Grange,False,0.0,0.8,0.0,0.0,0.0,0.0,0.0,0.0,0.0,
1075,533.15,3600.0,421.6595982,0.2,1.95,0.0,0.0,0.0,0.0,Grange,False,0.0,0.0,0.0,0.0,0.0,0.0,0.0,0.0,0.0,
1076,477.5944444444444,3600.0,422.8624421052632,0.19,0.3,0.0,0.1,0.0,0.0,Grange,False,0.0,0.0,0.0,0.0,0.0,0.0,0.0,0.0,0.0,
1077,477.5944444444444,3600.0,423.05229240466434,0.19,0.3,0.0,0.18,0.0,0.0,Grange,False,0.0,0.0,0.0,0.0,0.0,0.0,0.0,0.0,0.0,
1078,823.15,1800.0,423.9145766749119,0.6,0.51,1.49,0.5,0.0,0.0,Nam,False,0.1,0.0,0.0,0.0,0.0,0.0,0.0,0.0,0.0,
1079,477.5944444444444,3600.0,424.7108865497076,0.19,0.5,0.0,0.0,0.02,0.0,Grange,False,0.0,0.0,0.0,0.0,0.0,0.0,0.0,0.0,0.0,
1080,810.9277777777778,3600.0,424.728823507,0.5,0.76,0.21,0.95,0.0,0.0,handbook,False,0.21,0.2,0.0,0.0,0.0,0.0,0.0,0.0,0.012,25.76061608547101
1081,699.8166666666666,3600.0,424.728823507,0.31,0.53,0.28,1.04,0.0,0.0,handbook,False,0.2,0.15,0.0,0.0,0.0,0.0,0.0,0.0,0.022,43.38630077553013
1082,644.2611111111112,3600.0,424.728823507,0.405,0.71,0.0,0.0,0.0,0.0,handbook,True,0.0,0.0,0.0,0.0,0.0,0.0,0.0,0.0,0.0,40.67465697705949
1083,755.3722222222223,3600.0,424.728823507,0.61,0.79,0.26,0.14,0.0,0.0,handbook,False,0.24,0.15,0.0,0.0,0.0,0.0,0.0,0.0,0.011,20.60849286837681
1084,588.7055555555555,3600.0,424.728823507,0.31,0.75,0.0,0.0,0.0,0.0,handbook,True,0.0,0.0,0.0,0.0,0.0,0.0,0.0,0.0,0.0,23.04897228700037
1085,755.3722222222223,3600.0,424.728823507,0.49,0.78,0.29,1.0,0.17,0.0,handbook,False,0.05,0.18,0.0,0.0,0.0,0.0,0.0,0.0,0.016,31.18390368241228
1086,477.5944444444444,3600.0,425.8174424455504,0.18,0.3,0.0,0.0,0.0,0.0,Grange,False,0.0,1.55,0.0,0.0,0.0,0.0,0.0,0.0,0.0,
1087,477.5944444444444,3600.0,426.5164258163113,0.19,0.5,0.0,0.0,0.052,0.0,Grange,False,0.0,0.0,0.0,0.0,0.0,0.0,0.0,0.0,0.0,
1088,477.5944444444444,3600.0,427.0073712116037,0.19,0.3,0.0,0.4,0.0,0.0,Grange,False,0.0,0.0,0.0,0.0,0.0,0.0,0.0,0.0,0.0,
1089,648.0,5400.0,427.3542545,0.62,0.0,0.0,0.0,0.0,0.0,Ohmura,False,0.0,0.0,0.0,0.0,0.0,0.0,0.0,0.0,0.0,
1090,477.5944444444444,3600.0,428.5923053128103,0.19,0.5,0.0,0.0,0.075,0.0,Grange,False,0.0,0.0,0.0,0.0,0.0,0.0,0.0,0.0,0.0,
1091,623.15,2400.0,429.6662246473636,0.405,0.75,0.0,0.0,0.0,0.0,Taghizadeh,False,0.0,0.0,0.0,0.0,0.0,0.0,0.0,0.0,0.0,
1092,477.5944444444444,3600.0,429.6662246473636,0.21,0.73,0.2,0.44,0.002,0.0,Athavale,False,0.17,0.44,0.0,0.0,0.19,0.0,0.0,0.0,0.0,
1093,477.5944444444444,3600.0,429.761184962406,0.19,0.53,0.09,0.0,0.0,0.0,Grange,False,0.0,0.0,0.0,0.0,0.0,0.0,0.0,0.0,0.0,
1094,698.0,3600.0,430.0,0.405,0.7,0.225,0.8,0.0,0.0,handbook,False,0.25,1.825,0.0,0.0,0.0,0.0,0.0,0.0,0.0,
1095,588.0,3600.0,430.0,0.305,0.8,0.25,0.5,0.0,0.0,handbook,False,0.2,0.55,0.0,0.0,0.0,0.0,0.0,0.0,0.0,
1096,477.5944444444444,3600.0,430.42503067484665,0.2,0.5,0.0,0.0,0.0,0.0,Grange,False,0.0,0.0,0.0,0.0,0.0,0.0,0.0,0.0,0.0,
1097,477.5944444444444,3600.0,430.42503067484665,0.2,0.5,0.0,0.0,0.0,0.0,Grange,False,0.0,0.0,0.0,0.0,0.0,0.0,0.0,0.0,0.0,
1098,477.5944444444444,3600.0,430.42503067484665,0.2,0.5,0.0,0.0,0.0,0.0,Grange,False,0.0,0.0,0.0,0.0,0.0,0.0,0.0,0.0,0.0,
1099,588.7055555555555,3600.0,431.00862743683535,0.19,0.53,0.85,0.0,0.0,0.0,Grange,False,0.0,0.0,0.0,0.0,0.0,0.0,0.0,0.0,0.0,
1100,477.5944444444444,3600.0,431.3019391,0.2,0.0,0.0,0.0,0.0,0.0,Grange,False,0.0,0.0,0.0,0.0,0.0,0.0,0.0,0.0,0.0,
1101,477.5944444444444,3600.0,431.4098368352397,0.19,0.3,0.0,0.63,0.0,0.0,Grange,False,0.0,0.0,0.0,0.0,0.0,0.0,0.0,0.0,0.0,
1102,533.15,3600.0,433.6886606237817,0.19,0.53,0.85,0.0,0.0,0.0,Grange,False,0.0,0.0,0.0,0.0,0.0,0.0,0.0,0.0,0.0,
1103,698.0,3600.0,435.0,0.6,0.875,0.25,0.5,0.0,0.0,handbook,False,0.0,0.0,0.0,0.0,0.0,0.0,0.0,0.00175,0.0,
1104,588.0,3600.0,435.0,0.305,0.5,0.25,0.95,0.0,0.0,handbook,False,0.2,0.0,0.0,0.0,0.0,0.0,0.0,0.0,0.0,
1105,477.5944444444444,3600.0,438.5440528837063,0.19,0.5,0.0,0.0,0.18,0.0,Grange,False,0.0,0.0,0.0,0.0,0.0,0.0,0.0,0.0,0.0,
1106,533.15,3600.0,438.6615705521473,0.2,0.5,0.0,0.0,0.0,0.0,Grange,False,0.0,0.0,0.0,0.0,0.0,0.0,0.0,0.0,0.0,
1107,423.15,3600.0,439.1490133,0.15,0.0,0.021,0.0,0.075,0.0,Tanino,False,0.0,0.0,0.0,0.0,0.0,0.0,0.0013,0.0,0.006,
1108,698.0,3600.0,440.0,0.505,0.875,0.25,0.95,0.0,0.0,handbook,False,0.2,0.0,0.0,0.0,0.0,0.0,0.0,0.0,0.0,
1109,588.0,3600.0,440.0,0.305,0.8,0.25,0.95,0.0,0.0,handbook,False,0.0,0.0,0.0,0.0,0.0,0.0,0.0,0.0,0.0,
1110,477.5944444,3600.0,440.2604635,0.2,1.22,0.0,0.0,0.0,0.0,Grange,False,0.0,0.0,0.0,0.0,0.0,0.0,0.0,0.0,0.0,
1111,603.15,4200.0,440.3415505836902,0.405,0.75,0.0,0.0,0.0,0.0,Taghizadeh,False,0.0,0.0,0.0,0.0,0.0,0.0,0.0,0.0,0.0,
1112,477.5944444,3600.0,440.4553828,0.2,1.66,0.0,0.0,0.0,0.0,Grange,False,0.0,0.0,0.0,0.0,0.0,0.0,0.0,0.0,0.0,
1113,423.15,3600.0,440.507651,0.17,0.0,0.02,0.0,0.111,0.0,Tanino,False,0.0,0.0,0.0,0.0,0.0,0.0,0.001,0.0,0.006,
1114,644.2611111111112,3600.0,440.656482275,0.3,0.8,0.27,0.48,0.0,0.0,handbook,False,0.18,0.65,0.0,0.0,0.0,0.0,0.0,0.0,0.024,37.96301317858886
1115,644.2611111111112,3600.0,440.656482275,0.31,0.53,0.28,1.04,0.0,0.0,handbook,False,0.2,0.15,0.0,0.0,0.0,0.0,0.0,0.0,0.022,33.89554748088291
1116,644.2611111111112,3600.0,440.656482275,0.44,1.5,0.0,0.0,0.0,0.0,handbook,False,0.0,0.0,0.0,0.0,0.0,0.0,0.0,0.0,0.57,10.846575193882533
1117,755.3722222222223,3600.0,440.656482275,0.58,0.78,2.0,0.08,0.0,0.0,handbook,False,0.0,0.08,0.0,0.0,0.0,0.0,0.0,0.0,0.024,9.490753294647217
1118,755.3722222222223,3600.0,440.656482275,0.51,0.8,0.24,0.52,0.0,0.0,handbook,False,0.25,0.53,0.0,0.0,0.0,0.0,0.0,0.0,0.019,32.539725581647595
1119,699.8166666666666,3600.0,440.656482275,0.39,1.0,0.25,0.52,0.0,0.0,handbook,False,0.28,0.53,0.0,0.0,0.0,0.0,0.0,0.0,0.017,36.60719127935354
1120,699.8166666666666,3600.0,440.656482275,0.43,1.7,0.23,0.02,0.0,0.0,handbook,False,0.0,0.03,0.0,0.0,0.0,0.0,0.0,0.0,0.039,48.8095883724714
1121,699.8166666666666,3600.0,440.656482275,0.41,0.67,0.26,0.78,0.0,0.0,handbook,False,0.26,1.77,0.0,0.0,0.0,0.0,0.0,0.0,0.018,31.18390368241228
1122,644.2611111111112,3600.0,440.656482275,0.515,0.75,0.0,0.0,0.0,0.0,handbook,True,0.0,0.0,0.0,0.0,0.0,0.0,0.0,0.0,0.0,40.67465697705949
1123,533.15,3600.0,440.656482275,0.335,1.5,0.0,0.0,0.0,0.0,handbook,False,0.0,0.0,0.0,0.0,0.0,0.0,0.0,0.0,0.21,6.779109496176583
1124,477.5944444444444,3600.0,440.656482275,0.335,1.5,0.0,0.0,0.0,0.0,handbook,False,0.0,0.0,0.0,0.0,0.0,0.0,0.0,0.0,0.21,9.490753294647217
1125,699.8166667,3600.0,440.6564823,0.49,0.75,0.25,0.8,0.0,0.0,handbook,False,0.05,0.11,0.0,0.0,0.0,0.0,0.0,0.0,0.018,23.04897228700037
1126,477.5944444,3600.0,440.9448229,0.2,0.35,0.0,0.0,0.0,0.0,Grange,False,0.0,0.0,0.0,0.0,0.0,0.0,0.0,0.0,0.0,
1127,477.5944444444444,3600.0,441.0383732288103,0.19,0.53,0.29,0.0,0.0,0.0,Grange,False,0.0,0.0,0.0,0.0,0.0,0.0,0.0,0.0,0.0,
1128,644.2611111111111,3600.0,441.5474249063534,0.46,0.74,0.19,0.11,0.001,0.0,Athavale,False,0.007,0.058,0.0,0.0,0.16,0.0,0.0,0.0,0.0,
1129,477.5944444,3600.0,441.8127801,0.2,0.5,0.0,0.0,0.0,0.0,Grange,False,0.0,0.0,0.0,0.0,0.0,0.0,0.0,0.0,0.0,
1130,473.0,5400.0,443.065808,0.22,0.0,0.0,0.0,0.0,0.0,Ohmura,False,0.0,0.0,0.0,0.0,0.0,0.0,0.0,0.0,0.0,
1131,588.7055555555555,3600.0,443.4903047,0.5,0.0,0.0,0.0,0.0,0.0,Grange,True,0.0,0.0,0.0,0.0,0.0,0.0,0.0,0.0,0.0,
1132,373.0,5400.0,444.6369633,0.22,0.0,0.0,0.0,0.0,0.0,Ohmura,False,0.0,0.0,0.0,0.0,0.0,0.0,0.0,0.0,0.0,
1133,588.0,3600.0,445.0,0.405,0.875,0.25,0.95,0.0,0.0,handbook,False,0.2,0.0,0.0,0.0,0.0,0.0,0.0,0.0,0.0,
1134,588.0,3600.0,445.0,0.515,0.75,0.0,0.0,0.0,0.0,handbook,False,0.0,0.0,0.0,0.0,0.0,0.0,0.0,0.0,0.0,
1135,588.0,3600.0,445.0,0.405,0.75,0.0,0.0,0.0,0.0,handbook,False,0.0,0.0,0.0,0.0,0.0,0.0,0.0,0.0,0.0,
1136,588.0,3600.0,445.0,0.305,0.875,0.25,0.4,0.0,0.0,handbook,False,0.115,0.45,0.0,0.0,0.0,0.0,0.0,0.00175,0.0,
1137,477.5944444,3600.0,446.9273444,0.2,0.64,0.0,0.0,0.0,0.0,Grange,False,0.0,0.0,0.0,0.0,0.0,0.0,0.0,0.0,0.0,
1138,477.5944444,3600.0,447.2282911,0.2,0.9,0.0,0.0,0.0,0.0,Grange,False,0.0,0.0,0.0,0.0,0.0,0.0,0.0,0.0,0.0,
1139,623.15,1200.0,447.6372562428788,0.405,0.75,0.0,0.0,0.0,0.0,Taghizadeh,False,0.0,0.0,0.0,0.0,0.0,0.0,0.0,0.0,0.0,
1140,673.15,900.0,448.0318422737668,0.56,0.0,0.0,0.0,0.0,0.0,Hollomon ,False,0.0,0.0,0.0,0.0,0.0,0.0,0.0,0.0,0.0,
1141,823.15,1800.0,448.47633957736457,0.59,0.5,1.51,0.5,0.0,0.0,Nam,False,0.0,0.0,0.0,0.0,0.0,0.0,0.0,0.0,0.0,
1142,573.0,5400.0,449.3504294,0.41,0.0,0.0,0.0,0.0,0.0,Ohmura,False,0.0,0.0,0.0,0.0,0.0,0.0,0.0,0.0,0.0,
1143,588.0,3600.0,450.0,0.405,0.8,0.25,0.8,0.0,0.0,handbook,False,0.0,0.0,0.0,0.0,0.0,0.0,0.0,0.0,0.0,
1144,623.0,5400.0,450.9215847,0.62,0.0,0.0,0.0,0.0,0.0,Ohmura,False,0.0,0.0,0.0,0.0,0.0,0.0,0.0,0.0,0.0,
1145,773.15,1800.0,451.4846823655717,0.6,0.5,1.47,0.49,0.19,0.0,Nam,False,0.0,0.0,0.0,0.0,0.0,0.0,0.0,0.0,0.0,
1146,477.5944444444444,3600.0,452.9031575265668,0.19,0.53,0.56,0.0,0.0,0.0,Grange,False,0.0,0.0,0.0,0.0,0.0,0.0,0.0,0.0,0.0,
1147,588.0,3600.0,453.0,0.405,1.75,0.25,0.0,0.0,0.0,handbook,False,0.0,0.0,0.0,0.0,0.0,0.0,0.0,0.0,0.0,
1148,588.0,3600.0,455.0,0.425,0.8,0.25,0.0,0.0,0.0,handbook,False,0.25,0.0,0.0,0.0,0.0,0.0,0.0,0.0,0.0,
1149,477.5944444,3600.0,455.2135544,0.2,1.95,0.0,0.0,0.0,0.0,Grange,False,0.0,0.0,0.0,0.0,0.0,0.0,0.0,0.0,0.0,
1150,699.8166666666666,3600.0,456.658506187,0.41,0.85,0.2,1.01,0.0,0.0,handbook,False,0.24,0.12,0.0,0.0,0.0,0.0,0.0,0.0,0.031,28.472259883941646
1151,755.3722222222223,3600.0,456.658506187,0.59,0.8,1.96,0.23,0.0,0.0,handbook,False,0.0,0.02,0.0,0.0,0.0,0.0,0.0,0.0,0.02,17.625684690059114
1152,533.15,3600.0,456.658506187,0.31,0.75,0.0,0.0,0.0,0.0,handbook,True,0.0,0.0,0.0,0.0,0.0,0.0,0.0,0.0,0.0,17.625684690059114
1153,588.7055555555555,3600.0,456.658506187,0.31,0.53,0.28,1.04,0.0,0.0,handbook,False,0.2,0.15,0.0,0.0,0.0,0.0,0.0,0.0,0.022,25.76061608547101
1154,755.3722222222223,3600.0,456.658506187,0.5,0.76,0.21,0.95,0.0,0.0,handbook,False,0.21,0.2,0.0,0.0,0.0,0.0,0.0,0.0,0.012,20.337328488529742
1155,699.8166666666666,3600.0,456.658506187,0.51,0.8,0.24,0.52,0.0,0.0,handbook,False,0.25,0.53,0.0,0.0,0.0,0.0,0.0,0.0,0.019,25.76061608547101
1156,644.2611111,3600.0,456.6585062,0.43,0.78,0.22,0.74,0.0,0.0,handbook,False,0.01,0.06,0.0,0.0,0.0,0.0,0.0,0.0,0.033,12.202397093117847
1157,698.0,3600.0,460.0,0.6,0.875,0.25,0.8,0.0,0.0,handbook,False,0.0,0.0,0.0,0.0,0.0,0.0,0.0,0.00175,0.0,
1158,698.0,3600.0,460.0,0.6,0.875,0.25,0.5,0.0,0.0,handbook,False,0.2,0.55,0.0,0.0,0.0,0.0,0.0,0.0,0.0,
1159,588.0,3600.0,460.0,0.405,0.875,0.25,0.5,0.0,0.0,handbook,False,0.2,0.55,0.0,0.0,0.0,0.0,0.0,0.0,0.0,
1160,698.0,3600.0,460.0,0.6,0.875,0.25,0.8,0.0,0.0,handbook,False,0.0,0.0,0.0,0.0,0.0,0.0,0.0,0.0,0.0,
1161,478.0,3600.0,460.0,0.41,1.5,0.0,0.0,0.0,0.0,handbook,False,0.0,0.0,0.0,0.0,0.0,0.0,0.0,0.0,0.105,
1162,573.15,3600.0,462.7906977,0.39,0.0,0.0,0.0,0.0,0.0,Speich,False,0.0,0.0,0.0,0.0,0.0,0.0,0.0,0.0,0.0,
1163,477.5944444444444,3600.0,463.5369185280274,0.19,0.53,0.85,0.0,0.0,0.0,Grange,False,0.0,0.0,0.0,0.0,0.0,0.0,0.0,0.0,0.0,
1164,423.15,3600.0,463.6044926,0.19,0.0,0.014,0.0,0.0,0.0,Tanino,False,0.0,0.0,0.0,0.0,0.0,0.0,0.0006,0.0,0.003,
1165,478.0,3600.0,465.0,0.305,0.8,0.25,0.5,0.0,0.0,handbook,False,0.2,0.55,0.0,0.0,0.0,0.0,0.0,0.0,0.0,
1166,473.15,3600.0,466.2790698,0.18,0.0,0.0,0.0,0.0,0.0,Speich,False,0.0,0.0,0.0,0.0,0.0,0.0,0.0,0.0,0.0,
1167,533.15,3600.0,466.53055876857655,0.29,0.51,0.24,0.86,0.002,0.0,Athavale,False,0.18,0.15,0.0,0.0,0.14,0.0,0.0,0.0,0.0,
1168,528.15,4680.0,466.53055876857655,0.405,0.75,0.0,0.0,0.0,0.0,Taghizadeh,False,0.0,0.0,0.0,0.0,0.0,0.0,0.0,0.0,0.0,
1169,478.0,3600.0,467.5,0.305,0.5,0.25,0.95,0.0,0.0,handbook,False,0.2,0.0,0.0,0.0,0.0,0.0,0.0,0.0,0.0,
1170,698.0,3600.0,470.0,0.6,0.875,2.0,0.0,0.0,0.0,handbook,False,0.0,0.0,0.0,0.0,0.0,0.0,0.0,0.0,0.0,
1171,773.15,1800.0,472.4588597647172,0.6,0.51,1.49,0.5,0.0,0.0,Nam,False,0.1,0.0,0.0,0.0,0.0,0.0,0.0,0.0,0.0,
1172,588.7055556,3600.0,473.5757346,0.42,0.5,0.0,0.0,0.0,0.0,Grange,False,0.0,0.0,0.0,0.0,0.0,0.0,0.0,0.0,0.0,
1173,588.7055555555555,3600.0,473.886054352,0.515,0.75,0.0,0.0,0.0,0.0,handbook,True,0.0,0.0,0.0,0.0,0.0,0.0,0.0,0.0,0.0,16.269862790823797
1174,699.8166666666666,3600.0,473.886054352,0.5,0.76,0.21,0.95,0.0,0.0,handbook,False,0.21,0.2,0.0,0.0,0.0,0.0,0.0,0.0,0.012,16.269862790823797
1175,699.8166666666666,3600.0,473.886054352,0.49,0.78,0.29,1.0,0.17,0.0,handbook,False,0.05,0.18,0.0,0.0,0.0,0.0,0.0,0.0,0.016,18.98150658929443
1176,533.15,3600.0,473.886054352,0.31,0.53,0.28,1.04,0.0,0.0,handbook,False,0.2,0.15,0.0,0.0,0.0,0.0,0.0,0.0,0.022,25.76061608547101
1177,588.7055555555555,3600.0,473.886054352,0.3,0.8,0.27,0.48,0.0,0.0,handbook,False,0.18,0.65,0.0,0.0,0.0,0.0,0.0,0.0,0.024,33.89554748088291
1178,588.7055555555555,3600.0,473.886054352,0.405,0.71,0.0,0.0,0.0,0.0,handbook,True,0.0,0.0,0.0,0.0,0.0,0.0,0.0,0.0,0.0,16.269862790823797
1179,644.2611111111112,3600.0,473.886054352,0.41,0.7,0.24,0.16,0.0,0.0,handbook,False,0.28,1.83,0.0,0.0,0.0,0.0,0.0,0.0,0.013,17.625684690059114
1180,588.7055555555555,3600.0,473.886054352,0.44,1.5,0.0,0.0,0.0,0.0,handbook,False,0.0,0.0,0.0,0.0,0.0,0.0,0.0,0.0,0.57,8.134931395411899
1181,644.2611111111112,3600.0,473.886054352,0.43,1.7,0.23,0.02,0.0,0.0,handbook,False,0.0,0.03,0.0,0.0,0.0,0.0,0.0,0.0,0.039,9.490753294647217
1182,523.15,5280.0,474.36055355444273,0.405,0.75,0.0,0.0,0.0,0.0,Taghizadeh,False,0.0,0.0,0.0,0.0,0.0,0.0,0.0,0.0,0.0,
1183,478.0,3600.0,475.0,0.305,0.8,0.25,0.95,0.0,0.0,handbook,False,0.0,0.0,0.0,0.0,0.0,0.0,0.0,0.0,0.0,
1184,478.0,3600.0,475.0,0.305,0.875,0.25,0.4,0.0,0.0,handbook,False,0.115,0.45,0.0,0.0,0.0,0.0,0.0,0.00175,0.0,
1185,588.0,3600.0,475.0,0.455,0.875,0.25,0.45,0.0,0.0,handbook,False,0.115,0.3,0.0,0.0,0.0,0.0,0.0,0.00175,0.0,
1186,588.0,3600.0,475.0,0.505,0.8,0.25,0.8,0.0,0.0,handbook,False,0.0,0.0,0.0,0.0,0.0,0.0,0.0,0.0,0.0,
1187,588.0,3600.0,475.0,0.455,0.875,0.25,0.5,0.0,0.0,handbook,False,0.2,0.55,0.0,0.0,0.0,0.0,0.0,0.00175,0.0,
1188,603.15,960.0,477.0064633664453,0.405,0.75,0.0,0.0,0.0,0.0,Taghizadeh,False,0.0,0.0,0.0,0.0,0.0,0.0,0.0,0.0,0.0,
1189,573.15,90000.0,477.8722699508981,0.56,0.0,0.0,0.0,0.0,0.0,Hollomon ,False,0.0,0.0,0.0,0.0,0.0,0.0,0.0,0.0,0.0,
1190,698.0,3600.0,478.0,0.55,0.825,2.0,0.0,0.0,0.0,handbook,False,0.0,0.0,0.0,0.0,0.0,0.0,0.0,0.0,0.0,
1191,422.0388888888889,3600.0,478.9473684,0.2,0.0,0.0,0.0,0.0,0.0,Grange,False,0.0,0.0,0.0,0.0,0.0,0.0,0.0,0.0,0.0,
1192,478.0,3600.0,480.0,0.465,0.875,0.25,0.275,0.0,0.0,handbook,False,0.0,0.0,0.0,0.0,0.0,0.0,0.0,0.0,0.0,
1193,623.15,720.0,481.0096119272171,0.405,0.75,0.0,0.0,0.0,0.0,Taghizadeh,False,0.0,0.0,0.0,0.0,0.0,0.0,0.0,0.0,0.0,
1194,588.0,3600.0,483.0,0.505,0.8,0.25,0.95,0.15,0.0,handbook,False,0.0,0.0,0.0,0.0,0.0,0.0,0.0,0.0,0.0,
1195,588.7055555555555,3600.0,483.0267835197553,0.46,0.74,0.19,0.11,0.001,0.0,Athavale,False,0.007,0.058,0.0,0.0,0.16,0.0,0.0,0.0,0.0,
1196,588.0,3600.0,485.0,0.405,0.7,0.225,0.8,0.0,0.0,handbook,False,0.25,1.825,0.0,0.0,0.0,0.0,0.0,0.0,0.0,
1197,533.15,3600.0,485.5955679,0.42,0.0,0.0,0.0,0.0,0.0,Grange,False,0.0,0.0,0.0,0.0,0.0,0.0,0.0,0.0,0.0,
1198,699.8166666666666,3600.0,486.41212059067686,0.55,0.75,0.23,0.65,0.007,0.0,Athavale,False,0.022,0.085,0.0,0.0,0.19,0.0,0.0,0.0,0.0,
1199,523.15,2280.0,486.41212059067686,0.405,0.75,0.0,0.0,0.0,0.0,Taghizadeh,False,0.0,0.0,0.0,0.0,0.0,0.0,0.0,0.0,0.0,
1200,523.15,3900.0,489.1416555104914,0.405,0.75,0.0,0.0,0.0,0.0,Taghizadeh,False,0.0,0.0,0.0,0.0,0.0,0.0,0.0,0.0,0.0,
1201,478.0,3600.0,490.0,0.405,0.8,0.25,0.8,0.0,0.0,handbook,False,0.0,0.0,0.0,0.0,0.0,0.0,0.0,0.0,0.0,
1202,588.0,3600.0,490.0,0.505,0.875,0.25,0.5,0.0,0.0,handbook,False,0.2,0.55,0.0,0.0,0.0,0.0,0.0,0.0,0.0,
1203,773.15,10.0,491.05297335503866,0.56,0.0,0.0,0.0,0.0,0.0,Hollomon ,False,0.0,0.0,0.0,0.0,0.0,0.0,0.0,0.0,0.0,
1204,673.15,90.0,491.8937648305241,0.56,0.0,0.0,0.0,0.0,0.0,Hollomon ,False,0.0,0.0,0.0,0.0,0.0,0.0,0.0,0.0,0.0,
1205,623.15,600.0,493.27186850777287,0.405,0.75,0.0,0.0,0.0,0.0,Taghizadeh,False,0.0,0.0,0.0,0.0,0.0,0.0,0.0,0.0,0.0,
1206,588.7055556,3600.0,493.5138095,0.43,0.78,0.22,0.74,0.0,0.0,handbook,False,0.01,0.06,0.0,0.0,0.0,0.0,0.0,0.0,0.033,8.134931395411899
1207,644.2611111,3600.0,493.5138095,0.49,0.75,0.25,0.8,0.0,0.0,handbook,False,0.05,0.11,0.0,0.0,0.0,0.0,0.0,0.0,0.018,10.846575193882533
1208,477.5944444444444,3600.0,493.513809547,0.31,0.53,0.28,1.04,0.0,0.0,handbook,False,0.2,0.15,0.0,0.0,0.0,0.0,0.0,0.0,0.022,43.38630077553013
1209,644.2611111111112,3600.0,493.513809547,0.41,0.67,0.26,0.78,0.0,0.0,handbook,False,0.26,1.77,0.0,0.0,0.0,0.0,0.0,0.0,0.018,18.98150658929443
1210,644.2611111111112,3600.0,493.513809547,0.41,0.85,0.2,1.01,0.0,0.0,handbook,False,0.24,0.12,0.0,0.0,0.0,0.0,0.0,0.0,0.031,14.91404089158848
1211,644.2611111111112,3600.0,493.513809547,0.39,1.0,0.25,0.52,0.0,0.0,handbook,False,0.28,0.53,0.0,0.0,0.0,0.0,0.0,0.0,0.017,20.337328488529742
1212,644.2611111111112,3600.0,493.513809547,0.39,0.76,0.25,0.65,0.0,0.0,handbook,False,0.08,1.2,0.0,0.0,0.0,0.0,0.0,0.0,0.026,32.539725581647595
1213,588.0,3600.0,495.0,0.405,0.875,0.25,0.5,0.0,0.0,handbook,False,0.25,0.55,0.0,0.0,0.0,0.0,0.0,0.0,0.0,
1214,588.0,3600.0,495.0,0.505,0.875,0.25,0.95,0.0,0.0,handbook,False,0.2,0.0,0.0,0.0,0.0,0.0,0.0,0.0,0.0,
1215,773.15,1800.0,496.2450014537446,0.59,0.5,1.51,0.5,0.0,0.0,Nam,False,0.0,0.0,0.0,0.0,0.0,0.0,0.0,0.0,0.0,
1216,478.0,3600.0,500.0,0.31,0.75,0.0,0.0,0.0,0.0,handbook,False,0.0,0.0,0.0,0.0,0.0,0.0,0.0,0.0,0.0,
1217,478.0,3600.0,505.0,0.405,0.875,0.25,0.5,0.0,0.0,handbook,False,0.2,0.55,0.0,0.0,0.0,0.0,0.0,0.0,0.0,
1218,588.0,3600.0,505.0,0.465,0.875,0.25,0.275,0.0,0.0,handbook,False,0.0,0.0,0.0,0.0,0.0,0.0,0.0,0.00175,0.0,
1219,478.0,3600.0,505.0,0.405,1.75,0.25,0.0,0.0,0.0,handbook,False,0.0,0.0,0.0,0.0,0.0,0.0,0.0,0.0,0.0,
1220,528.15,5640.0,507.3590104887864,0.405,0.75,0.0,0.0,0.0,0.0,Taghizadeh,False,0.0,0.0,0.0,0.0,0.0,0.0,0.0,0.0,0.0,
1221,473.15,4800.0,507.3590104887864,0.405,0.75,0.0,0.0,0.0,0.0,Taghizadeh,False,0.0,0.0,0.0,0.0,0.0,0.0,0.0,0.0,0.0,
1222,644.2611111111111,3600.0,507.3590104887864,0.55,0.75,0.23,0.65,0.007,0.0,Athavale,False,0.022,0.085,0.0,0.0,0.19,0.0,0.0,0.0,0.0,
1223,478.0,3600.0,510.0,0.405,0.875,0.25,0.95,0.0,0.0,handbook,False,0.2,0.0,0.0,0.0,0.0,0.0,0.0,0.0,0.0,
1224,533.15,3600.0,512.087156203,0.44,1.5,0.0,0.0,0.0,0.0,handbook,False,0.0,0.0,0.0,0.0,0.0,0.0,0.0,0.0,0.57,2.7116437984706327
1225,588.7055555555555,3600.0,512.087156203,0.41,0.7,0.24,0.16,0.0,0.0,handbook,False,0.28,1.83,0.0,0.0,0.0,0.0,0.0,0.0,0.013,17.625684690059114
1226,533.15,3600.0,512.087156203,0.3,0.8,0.27,0.48,0.0,0.0,handbook,False,0.18,0.65,0.0,0.0,0.0,0.0,0.0,0.0,0.024,36.60719127935354
1227,588.7055555555555,3600.0,512.087156203,0.41,0.67,0.26,0.78,0.0,0.0,handbook,False,0.26,1.77,0.0,0.0,0.0,0.0,0.0,0.0,0.018,17.625684690059114
1228,699.8166666666666,3600.0,512.087156203,0.58,0.78,2.0,0.08,0.0,0.0,handbook,False,0.0,0.08,0.0,0.0,0.0,0.0,0.0,0.0,0.024,8.134931395411899
1229,588.7055555555555,3600.0,512.087156203,0.39,0.76,0.25,0.65,0.0,0.0,handbook,False,0.08,1.2,0.0,0.0,0.0,0.0,0.0,0.0,0.026,29.82808178317696
1230,588.7055555555555,3600.0,514.5933318220264,0.39,0.87,0.25,0.86,0.004,0.0,Athavale,False,0.14,0.085,0.0,0.0,0.16,0.0,0.0,0.0,0.0,
1231,478.0,3600.0,515.0,0.405,0.75,0.0,0.0,0.0,0.0,handbook,False,0.0,0.0,0.0,0.0,0.0,0.0,0.0,0.0,0.0,
1232,478.0,3600.0,515.0,0.515,0.75,0.0,0.0,0.0,0.0,handbook,False,0.0,0.0,0.0,0.0,0.0,0.0,0.0,0.0,0.0,
1233,523.15,900.0,516.0559280069716,0.405,0.75,0.0,0.0,0.0,0.0,Taghizadeh,False,0.0,0.0,0.0,0.0,0.0,0.0,0.0,0.0,0.0,
1234,533.15,3000.0,516.0559280069716,0.405,0.75,0.0,0.0,0.0,0.0,Taghizadeh,False,0.0,0.0,0.0,0.0,0.0,0.0,0.0,0.0,0.0,
1235,478.0,3600.0,516.5,0.425,0.8,0.25,0.0,0.0,0.0,handbook,False,0.25,0.0,0.0,0.0,0.0,0.0,0.0,0.0,0.0,
1236,573.15,9000.0,517.1620113099856,0.56,0.0,0.0,0.0,0.0,0.0,Hollomon ,False,0.0,0.0,0.0,0.0,0.0,0.0,0.0,0.0,0.0,
1237,723.15,1800.0,517.2398296512771,0.6,0.5,1.47,0.49,0.19,0.0,Nam,False,0.0,0.0,0.0,0.0,0.0,0.0,0.0,0.0,0.0,
1238,588.7055556,3600.0,518.9305297,0.58,0.5,0.0,0.0,0.0,0.0,Grange,False,0.0,0.0,0.0,0.0,0.0,0.0,0.0,0.0,0.0,
1239,473.15,2400.0,518.9971014856053,0.405,0.75,0.0,0.0,0.0,0.0,Taghizadeh,False,0.0,0.0,0.0,0.0,0.0,0.0,0.0,0.0,0.0,
1240,473.15,3600.0,518.9971014856053,0.405,0.75,0.0,0.0,0.0,0.0,Taghizadeh,False,0.0,0.0,0.0,0.0,0.0,0.0,0.0,0.0,0.0,
1241,478.0,3600.0,520.0,0.405,0.7,0.225,0.8,0.0,0.0,handbook,False,0.25,1.825,0.0,0.0,0.0,0.0,0.0,0.0,0.0,
1242,533.15,2400.0,520.4757428461571,0.405,0.75,0.0,0.0,0.0,0.0,Taghizadeh,False,0.0,0.0,0.0,0.0,0.0,0.0,0.0,0.0,0.0,
1243,473.15,6000.0,521.9597973445109,0.405,0.75,0.0,0.0,0.0,0.0,Taghizadeh,False,0.0,0.0,0.0,0.0,0.0,0.0,0.0,0.0,0.0,
1244,588.0,3600.0,522.5,0.6,0.875,0.25,0.5,0.0,0.0,handbook,False,0.0,0.0,0.0,0.0,0.0,0.0,0.0,0.00175,0.0,
1245,528.15,1500.0,523.44929804385,0.405,0.75,0.0,0.0,0.0,0.0,Taghizadeh,False,0.0,0.0,0.0,0.0,0.0,0.0,0.0,0.0,0.0,
1246,523.15,90000.0,524.3897316406222,0.56,0.0,0.0,0.0,0.0,0.0,Hollomon ,False,0.0,0.0,0.0,0.0,0.0,0.0,0.0,0.0,0.0,
1247,573.0,5400.0,524.7658861,0.62,0.0,0.0,0.0,0.0,0.0,Ohmura,False,0.0,0.0,0.0,0.0,0.0,0.0,0.0,0.0,0.0,
1248,478.0,3600.0,525.0,0.505,0.8,0.25,0.8,0.0,0.0,handbook,False,0.0,0.0,0.0,0.0,0.0,0.0,0.0,0.0,0.0,
1249,478.0,3600.0,525.0,0.455,0.875,0.25,0.5,0.0,0.0,handbook,False,0.2,0.55,0.0,0.0,0.0,0.0,0.0,0.00175,0.0,
1250,478.0,3600.0,525.0,0.505,0.875,0.25,0.5,0.0,0.0,handbook,False,0.2,0.55,0.0,0.0,0.0,0.0,0.0,0.0,0.0,
1251,533.15,3600.0,525.4847645,0.5,0.0,0.0,0.0,0.0,0.0,Grange,True,0.0,0.0,0.0,0.0,0.0,0.0,0.0,0.0,0.0,
1252,588.7055555555555,3600.0,525.6938340945015,0.55,0.75,0.23,0.65,0.007,0.0,Athavale,False,0.022,0.085,0.0,0.0,0.19,0.0,0.0,0.0,0.0,
1253,528.15,3900.0,526.4447724336064,0.405,0.75,0.0,0.0,0.0,0.0,Taghizadeh,False,0.0,0.0,0.0,0.0,0.0,0.0,0.0,0.0,0.0,
1254,478.0,3600.0,530.0,0.505,0.875,0.25,0.95,0.0,0.0,handbook,False,0.2,0.0,0.0,0.0,0.0,0.0,0.0,0.0,0.0,
1255,644.2611111111112,3600.0,533.098271875,0.5,0.76,0.21,0.95,0.0,0.0,handbook,False,0.21,0.2,0.0,0.0,0.0,0.0,0.0,0.0,0.012,16.269862790823797
1256,588.7055555555555,3600.0,533.098271875,0.39,1.0,0.25,0.52,0.0,0.0,handbook,False,0.28,0.53,0.0,0.0,0.0,0.0,0.0,0.0,0.017,20.337328488529742
1257,644.2611111111112,3600.0,533.098271875,0.49,0.78,0.29,1.0,0.17,0.0,handbook,False,0.05,0.18,0.0,0.0,0.0,0.0,0.0,0.0,0.016,12.202397093117847
1258,644.2611111111112,3600.0,533.098271875,0.51,0.8,0.24,0.52,0.0,0.0,handbook,False,0.25,0.53,0.0,0.0,0.0,0.0,0.0,0.0,0.019,16.269862790823797
1259,533.15,3600.0,533.098271875,0.41,0.7,0.24,0.16,0.0,0.0,handbook,False,0.28,1.83,0.0,0.0,0.0,0.0,0.0,0.0,0.013,18.98150658929443
1260,477.5944444444444,3600.0,533.098271875,0.3,0.8,0.27,0.48,0.0,0.0,handbook,False,0.18,0.65,0.0,0.0,0.0,0.0,0.0,0.0,0.024,44.74212267476544
1261,588.7055555555555,3600.0,533.098271875,0.43,1.7,0.23,0.02,0.0,0.0,handbook,False,0.0,0.03,0.0,0.0,0.0,0.0,0.0,0.0,0.039,8.134931395411899
1262,477.5944444444444,3600.0,533.098271875,0.31,0.75,0.0,0.0,0.0,0.0,handbook,True,0.0,0.0,0.0,0.0,0.0,0.0,0.0,0.0,0.0,10.846575193882533
1263,533.15,3600.0,533.098271875,0.515,0.75,0.0,0.0,0.0,0.0,handbook,True,0.0,0.0,0.0,0.0,0.0,0.0,0.0,0.0,0.0,8.134931395411899
1264,588.7055555555555,3600.0,533.098271875,0.41,0.85,0.2,1.01,0.0,0.0,handbook,False,0.24,0.12,0.0,0.0,0.0,0.0,0.0,0.0,0.031,9.490753294647217
1265,533.15,3600.0,533.098271875,0.405,0.71,0.0,0.0,0.0,0.0,handbook,True,0.0,0.0,0.0,0.0,0.0,0.0,0.0,0.0,0.0,9.490753294647217
1266,478.0,3600.0,538.0,0.505,0.8,0.25,0.95,0.15,0.0,handbook,False,0.0,0.0,0.0,0.0,0.0,0.0,0.0,0.0,0.0,
1267,723.15,1800.0,538.5751457218353,0.6,0.51,1.49,0.5,0.0,0.0,Nam,False,0.1,0.0,0.0,0.0,0.0,0.0,0.0,0.0,0.0,
1268,573.15,900.0,544.2790776700887,0.56,0.0,0.0,0.0,0.0,0.0,Hollomon ,False,0.0,0.0,0.0,0.0,0.0,0.0,0.0,0.0,0.0,
1269,473.15,1200.0,544.8937377977071,0.405,0.75,0.0,0.0,0.0,0.0,Taghizadeh,False,0.0,0.0,0.0,0.0,0.0,0.0,0.0,0.0,0.0,
1270,478.0,3600.0,550.0,0.455,0.875,0.25,0.45,0.0,0.0,handbook,False,0.115,0.3,0.0,0.0,0.0,0.0,0.0,0.00175,0.0,
1271,473.15,600.0,552.8318965886533,0.405,0.75,0.0,0.0,0.0,0.0,Taghizadeh,False,0.0,0.0,0.0,0.0,0.0,0.0,0.0,0.0,0.0,
1272,723.15,1800.0,553.6461275785239,0.59,0.5,1.51,0.5,0.0,0.0,Nam,False,0.0,0.0,0.0,0.0,0.0,0.0,0.0,0.0,0.0,
1273,588.0,3600.0,555.0,0.6,0.875,0.25,0.8,0.0,0.0,handbook,False,0.0,0.0,0.0,0.0,0.0,0.0,0.0,0.0,0.0,
1274,588.7055555555555,3600.0,555.410035772,0.51,0.8,0.24,0.52,0.0,0.0,handbook,False,0.25,0.53,0.0,0.0,0.0,0.0,0.0,0.0,0.019,14.91404089158848
1275,533.15,3600.0,555.410035772,0.41,0.67,0.26,0.78,0.0,0.0,handbook,False,0.26,1.77,0.0,0.0,0.0,0.0,0.0,0.0,0.018,18.98150658929443
1276,533.15,3600.0,555.410035772,0.39,0.76,0.25,0.65,0.0,0.0,handbook,False,0.08,1.2,0.0,0.0,0.0,0.0,0.0,0.0,0.026,29.82808178317696
1277,477.5944444444444,3600.0,555.410035772,0.515,0.75,0.0,0.0,0.0,0.0,handbook,True,0.0,0.0,0.0,0.0,0.0,0.0,0.0,0.0,0.0,4.067465697705949
1278,477.5944444444444,3600.0,555.410035772,0.405,0.71,0.0,0.0,0.0,0.0,handbook,True,0.0,0.0,0.0,0.0,0.0,0.0,0.0,0.0,0.0,6.779109496176583
1279,699.8166666666666,3600.0,555.410035772,0.59,0.8,1.96,0.23,0.0,0.0,handbook,False,0.0,0.02,0.0,0.0,0.0,0.0,0.0,0.0,0.02,16.269862790823797
1280,477.5944444444444,3600.0,555.410035772,0.41,0.7,0.24,0.16,0.0,0.0,handbook,False,0.28,1.83,0.0,0.0,0.0,0.0,0.0,0.0,0.013,20.337328488529742
