Repository: Tujingrenshi/A-materials-discovery-method-considering-the-trade-off-phenomenon-in-machine-learning-prediction

# A-materials-discovery-method-considering-the-trade-off-phenomenon-in-machine-learning-prediction

File: Dataset/Low alloy steel hardness data/Low alloy steel hardness dataset.csv (part 5 of 5)
,T [K],Time [s],Hardness [HV],C,Mn,Si,Cr,V,W,dataset,DROP,Mo,Ni,Co,Al,Cu,Ti,N,B,S,Izod [J]
1281,588.7055556,3600.0,555.4100358,0.49,0.75,0.25,0.8,0.0,0.0,handbook,False,0.05,0.11,0.0,0.0,0.0,0.0,0.0,0.0,0.018,6.779109496176583
1282,533.15,3600.0,555.4100358,0.43,0.78,0.22,0.74,0.0,0.0,handbook,False,0.01,0.06,0.0,0.0,0.0,0.0,0.0,0.0,0.033,9.490753294647217
1283,477.5944444444444,3600.0,560.9252969517846,0.39,0.87,0.25,0.86,0.004,0.0,Athavale,False,0.14,0.085,0.0,0.0,0.16,0.0,0.0,0.0,0.0,
1284,533.15,1500.0,560.9252969517846,0.405,0.75,0.0,0.0,0.0,0.0,Taghizadeh,False,0.0,0.0,0.0,0.0,0.0,0.0,0.0,0.0,0.0,
1285,533.15,600.0,560.9252969517846,0.405,0.75,0.0,0.0,0.0,0.0,Taghizadeh,False,0.0,0.0,0.0,0.0,0.0,0.0,0.0,0.0,0.0,
1286,373.15,3600.0,562.7906977,0.18,0.0,0.0,0.0,0.0,0.0,Speich,False,0.0,0.0,0.0,0.0,0.0,0.0,0.0,0.0,0.0,
1287,477.5944444444444,3600.0,565.3739612,0.42,0.0,0.0,0.0,0.0,0.0,Grange,False,0.0,0.0,0.0,0.0,0.0,0.0,0.0,0.0,0.0,
1288,523.15,9000.0,567.0086236975116,0.56,0.0,0.0,0.0,0.0,0.0,Hollomon ,False,0.0,0.0,0.0,0.0,0.0,0.0,0.0,0.0,0.0,
1289,490.5,3600.0,570.0,0.05,0.4,0.2,2.25,0.0,0.0,handbook,False,0.0,0.175,0.0,0.0,0.0,0.0,0.0,0.0,0.0,
1290,533.15,3600.0,573.3689620157782,0.46,0.74,0.19,0.11,0.001,0.0,Athavale,False,0.007,0.058,0.0,0.0,0.16,0.0,0.0,0.0,0.0,
1291,477.5944444,3600.0,574.4769593,0.42,0.5,0.0,0.0,0.0,0.0,Grange,False,0.0,0.0,0.0,0.0,0.0,0.0,0.0,0.0,0.0,
1292,588.0,3600.0,578.0,0.55,0.825,2.0,0.0,0.0,0.0,handbook,False,0.0,0.0,0.0,0.0,0.0,0.0,0.0,0.0,0.0,
1293,478.0,3600.0,578.0,0.405,0.875,0.25,0.5,0.0,0.0,handbook,False,0.25,0.55,0.0,0.0,0.0,0.0,0.0,0.0,0.0,
1294,588.7055555555555,3600.0,579.0440744919999,0.5,0.76,0.21,0.95,0.0,0.0,handbook,False,0.21,0.2,0.0,0.0,0.0,0.0,0.0,0.0,0.012,12.202397093117847
1295,533.15,3600.0,579.0440744919999,0.41,0.85,0.2,1.01,0.0,0.0,handbook,False,0.24,0.12,0.0,0.0,0.0,0.0,0.0,0.0,0.031,10.846575193882533
1296,533.15,3600.0,579.0440744919999,0.39,1.0,0.25,0.52,0.0,0.0,handbook,False,0.28,0.53,0.0,0.0,0.0,0.0,0.0,0.0,0.017,14.91404089158848
1297,588.7055555555555,3600.0,579.0440744919999,0.49,0.78,0.29,1.0,0.17,0.0,handbook,False,0.05,0.18,0.0,0.0,0.0,0.0,0.0,0.0,0.016,14.91404089158848
1298,533.15,3600.0,579.0440744919999,0.43,1.7,0.23,0.02,0.0,0.0,handbook,False,0.0,0.03,0.0,0.0,0.0,0.0,0.0,0.0,0.039,8.134931395411899
1299,644.2611111111112,3600.0,579.0440744919999,0.58,0.78,2.0,0.08,0.0,0.0,handbook,False,0.0,0.08,0.0,0.0,0.0,0.0,0.0,0.0,0.024,4.067465697705949
1300,477.5944444,3600.0,579.0440745,0.43,0.78,0.22,0.74,0.0,0.0,handbook,False,0.01,0.06,0.0,0.0,0.0,0.0,0.0,0.0,0.033,12.202397093117847
1301,523.15,900.0,583.1277727896173,0.56,0.0,0.0,0.0,0.0,0.0,Hollomon ,False,0.0,0.0,0.0,0.0,0.0,0.0,0.0,0.0,0.0,
1302,473.15,3600.0,583.7209302,0.39,0.0,0.0,0.0,0.0,0.0,Speich,False,0.0,0.0,0.0,0.0,0.0,0.0,0.0,0.0,0.0,
1303,573.15,90.0,584.4616839670969,0.56,0.0,0.0,0.0,0.0,0.0,Hollomon ,False,0.0,0.0,0.0,0.0,0.0,0.0,0.0,0.0,0.0,
1304,473.15,90000.0,584.601120530621,0.56,0.0,0.0,0.0,0.0,0.0,Hollomon ,False,0.0,0.0,0.0,0.0,0.0,0.0,0.0,0.0,0.0,
1305,477.5944444444444,3600.0,586.1957003464155,0.46,0.74,0.19,0.11,0.001,0.0,Athavale,False,0.007,0.058,0.0,0.0,0.16,0.0,0.0,0.0,0.0,
1306,473.0,5400.0,589.1832553,0.41,0.0,0.0,0.0,0.0,0.0,Ohmura,False,0.0,0.0,0.0,0.0,0.0,0.0,0.0,0.0,0.0,
1307,533.15,3600.0,594.9711736844125,0.55,0.75,0.23,0.65,0.007,0.0,Athavale,False,0.022,0.085,0.0,0.0,0.19,0.0,0.0,0.0,0.0,
1308,475.5,3600.0,595.0,0.1,0.525,0.25,1.5,0.0,0.0,handbook,False,0.0,3.5,0.0,0.0,0.0,0.0,0.0,0.0,0.0,
1309,478.0,3600.0,600.0,0.55,0.825,2.0,0.0,0.0,0.0,handbook,False,0.0,0.0,0.0,0.0,0.0,0.0,0.0,0.0,0.0,
1310,673.15,1800.0,600.640512145227,0.6,0.5,1.47,0.49,0.19,0.0,Nam,False,0.0,0.0,0.0,0.0,0.0,0.0,0.0,0.0,0.0,
1311,477.5944444444444,3600.0,603.9349861545427,0.55,0.75,0.23,0.65,0.007,0.0,Athavale,False,0.022,0.085,0.0,0.0,0.19,0.0,0.0,0.0,0.0,
1312,533.15,3600.0,604.0231528749999,0.51,0.8,0.24,0.52,0.0,0.0,handbook,False,0.25,0.53,0.0,0.0,0.0,0.0,0.0,0.0,0.019,14.91404089158848
1313,533.15,3600.0,604.0231528749999,0.5,0.76,0.21,0.95,0.0,0.0,handbook,False,0.21,0.2,0.0,0.0,0.0,0.0,0.0,0.0,0.012,9.490753294647217
1314,477.5944444444444,3600.0,604.0231528749999,0.51,0.8,0.24,0.52,0.0,0.0,handbook,False,0.25,0.53,0.0,0.0,0.0,0.0,0.0,0.0,0.019,12.202397093117847
1315,477.5944444444444,3600.0,604.0231528749999,0.39,0.76,0.25,0.65,0.0,0.0,handbook,False,0.08,1.2,0.0,0.0,0.0,0.0,0.0,0.0,0.026,47.45376647323608
1316,477.5944444444444,3600.0,604.0231528749999,0.41,0.67,0.26,0.78,0.0,0.0,handbook,False,0.26,1.77,0.0,0.0,0.0,0.0,0.0,0.0,0.018,24.40479418623569
1317,477.5944444444444,3600.0,604.0231528749999,0.44,1.5,0.0,0.0,0.0,0.0,handbook,False,0.0,0.0,0.0,0.0,0.0,0.0,0.0,0.0,0.57,2.7116437984706327
1318,533.15,3600.0,604.0231529,0.49,0.75,0.25,0.8,0.0,0.0,handbook,False,0.05,0.11,0.0,0.0,0.0,0.0,0.0,0.0,0.018,6.779109496176583
1319,490.5,3600.0,610.0,0.05,0.25,0.25,1.0,0.0,0.0,handbook,False,0.275,0.3,0.0,0.0,0.0,0.0,0.0,0.0,0.0,
1320,490.5,3600.0,610.0,0.05,0.4,0.2,0.575,0.0,0.0,handbook,False,0.0,1.25,0.0,0.0,0.0,0.0,0.0,0.0,0.0,
1321,477.5944444444444,3600.0,613.0193906,0.5,0.0,0.0,0.0,0.0,0.0,Grange,True,0.0,0.0,0.0,0.0,0.0,0.0,0.0,0.0,0.0,
1322,673.15,10.0,613.0734569173071,0.56,0.0,0.0,0.0,0.0,0.0,Hollomon ,False,0.0,0.0,0.0,0.0,0.0,0.0,0.0,0.0,0.0,
1323,673.15,1800.0,613.9041165889014,0.6,0.51,1.49,0.5,0.0,0.0,Nam,False,0.1,0.0,0.0,0.0,0.0,0.0,0.0,0.0,0.0,
1324,673.15,1800.0,621.7857736689174,0.59,0.5,1.51,0.5,0.0,0.0,Nam,False,0.0,0.0,0.0,0.0,0.0,0.0,0.0,0.0,0.0,
1325,473.15,9000.0,621.8532692541118,0.56,0.0,0.0,0.0,0.0,0.0,Hollomon ,False,0.0,0.0,0.0,0.0,0.0,0.0,0.0,0.0,0.0,
1326,478.0,3600.0,628.0,0.6,0.875,0.25,0.8,0.0,0.0,handbook,False,0.0,0.0,0.0,0.0,0.0,0.0,0.0,0.0,0.0,
1327,623.15,1800.0,630.0939702615524,0.6,0.5,1.47,0.49,0.19,0.0,Nam,False,0.0,0.0,0.0,0.0,0.0,0.0,0.0,0.0,0.0,
1328,477.5944444444444,3600.0,631.5731745879999,0.41,0.85,0.2,1.01,0.0,0.0,handbook,False,0.24,0.12,0.0,0.0,0.0,0.0,0.0,0.0,0.031,14.91404089158848
1329,588.7055555555555,3600.0,631.5731745879999,0.58,0.78,2.0,0.08,0.0,0.0,handbook,False,0.0,0.08,0.0,0.0,0.0,0.0,0.0,0.0,0.024,4.067465697705949
1330,477.5944444444444,3600.0,631.5731745879999,0.43,1.7,0.23,0.02,0.0,0.0,handbook,False,0.0,0.03,0.0,0.0,0.0,0.0,0.0,0.0,0.039,12.202397093117847
1331,477.5944444444444,3600.0,631.5731745879999,0.5,0.76,0.21,0.95,0.0,0.0,handbook,False,0.21,0.2,0.0,0.0,0.0,0.0,0.0,0.0,0.012,13.558218992353163
1332,533.15,3600.0,631.5731745879999,0.49,0.78,0.29,1.0,0.17,0.0,handbook,False,0.05,0.18,0.0,0.0,0.0,0.0,0.0,0.0,0.016,14.91404089158848
1333,477.5944444444444,3600.0,631.5731745879999,0.39,1.0,0.25,0.52,0.0,0.0,handbook,False,0.28,0.53,0.0,0.0,0.0,0.0,0.0,0.0,0.017,28.472259883941646
1334,523.15,90.0,643.4708865981654,0.56,0.0,0.0,0.0,0.0,0.0,Hollomon ,False,0.0,0.0,0.0,0.0,0.0,0.0,0.0,0.0,0.0,
1335,623.15,1800.0,645.108503117687,0.6,0.51,1.49,0.5,0.0,0.0,Nam,False,0.1,0.0,0.0,0.0,0.0,0.0,0.0,0.0,0.0,
1336,477.5944444,3600.0,646.1103607,0.58,0.5,0.0,0.0,0.0,0.0,Grange,False,0.0,0.0,0.0,0.0,0.0,0.0,0.0,0.0,0.0,
1337,573.15,1800.0,646.166537074715,0.6,0.5,1.47,0.49,0.19,0.0,Nam,False,0.0,0.0,0.0,0.0,0.0,0.0,0.0,0.0,0.0,
1338,422.0388888888889,3600.0,647.3684211,0.42,0.0,0.0,0.0,0.0,0.0,Grange,False,0.0,0.0,0.0,0.0,0.0,0.0,0.0,0.0,0.0,
1339,573.15,1800.0,653.9037649778862,0.6,0.51,1.49,0.5,0.0,0.0,Nam,False,0.1,0.0,0.0,0.0,0.0,0.0,0.0,0.0,0.0,
1340,623.15,1800.0,658.3215905593821,0.59,0.5,1.51,0.5,0.0,0.0,Nam,False,0.0,0.0,0.0,0.0,0.0,0.0,0.0,0.0,0.0,
1341,523.15,1800.0,658.9172310972723,0.6,0.5,1.47,0.49,0.19,0.0,Nam,False,0.0,0.0,0.0,0.0,0.0,0.0,0.0,0.0,0.0,
1342,477.5944444,3600.0,659.3239063,0.49,0.75,0.25,0.8,0.0,0.0,handbook,False,0.05,0.11,0.0,0.0,0.0,0.0,0.0,0.0,0.018,9.490753294647217
1343,477.5944444444444,3600.0,659.323906307,0.49,0.78,0.29,1.0,0.17,0.0,handbook,False,0.05,0.18,0.0,0.0,0.0,0.0,0.0,0.0,0.016,18.98150658929443
1344,477.5944444444444,3600.0,659.323906307,0.58,0.78,2.0,0.08,0.0,0.0,handbook,False,0.0,0.08,0.0,0.0,0.0,0.0,0.0,0.0,0.024,4.067465697705949
1345,533.15,3600.0,659.323906307,0.58,0.78,2.0,0.08,0.0,0.0,handbook,False,0.0,0.08,0.0,0.0,0.0,0.0,0.0,0.0,0.024,4.067465697705949
1346,644.2611111111112,3600.0,659.323906307,0.59,0.8,1.96,0.23,0.0,0.0,handbook,False,0.0,0.02,0.0,0.0,0.0,0.0,0.0,0.0,0.02,10.846575193882533
1347,423.15,90000.0,664.7085482182546,0.56,0.0,0.0,0.0,0.0,0.0,Hollomon ,False,0.0,0.0,0.0,0.0,0.0,0.0,0.0,0.0,0.0,
1348,473.15,900.0,666.5515476841472,0.56,0.0,0.0,0.0,0.0,0.0,Hollomon ,False,0.0,0.0,0.0,0.0,0.0,0.0,0.0,0.0,0.0,
1349,523.15,1800.0,667.7127271781992,0.6,0.51,1.49,0.5,0.0,0.0,Nam,False,0.1,0.0,0.0,0.0,0.0,0.0,0.0,0.0,0.0,
1350,373.0,5400.0,669.312178,0.41,0.0,0.0,0.0,0.0,0.0,Ohmura,False,0.0,0.0,0.0,0.0,0.0,0.0,0.0,0.0,0.0,
1351,573.15,1800.0,679.7120273158605,0.59,0.5,1.51,0.5,0.0,0.0,Nam,False,0.0,0.0,0.0,0.0,0.0,0.0,0.0,0.0,0.0,
1352,523.15,1800.0,688.4458722693463,0.59,0.5,1.51,0.5,0.0,0.0,Nam,False,0.0,0.0,0.0,0.0,0.0,0.0,0.0,0.0,0.0,
1353,588.7055555555555,3600.0,690.9359854029999,0.59,0.8,1.96,0.23,0.0,0.0,handbook,False,0.0,0.02,0.0,0.0,0.0,0.0,0.0,0.0,0.02,9.490753294647217
1354,422.0388888888889,3600.0,704.9861496,0.5,0.0,0.0,0.0,0.0,0.0,Grange,True,0.0,0.0,0.0,0.0,0.0,0.0,0.0,0.0,0.0,
1355,373.15,90000.0,709.0080633648212,0.56,0.0,0.0,0.0,0.0,0.0,Hollomon ,False,0.0,0.0,0.0,0.0,0.0,0.0,0.0,0.0,0.0,
1356,473.15,90.0,712.6743795547624,0.56,0.0,0.0,0.0,0.0,0.0,Hollomon ,False,0.0,0.0,0.0,0.0,0.0,0.0,0.0,0.0,0.0,
1357,373.15,9000.0,718.1955297906985,0.56,0.0,0.0,0.0,0.0,0.0,Hollomon ,False,0.0,0.0,0.0,0.0,0.0,0.0,0.0,0.0,0.0,
1358,423.15,9000.0,721.2805972620132,0.56,0.0,0.0,0.0,0.0,0.0,Hollomon ,False,0.0,0.0,0.0,0.0,0.0,0.0,0.0,0.0,0.0,
1359,473.0,5400.0,722.7314599,0.62,0.0,0.0,0.0,0.0,0.0,Ohmura,False,0.0,0.0,0.0,0.0,0.0,0.0,0.0,0.0,0.0,
1360,533.15,3600.0,722.804548363,0.59,0.8,1.96,0.23,0.0,0.0,handbook,False,0.0,0.02,0.0,0.0,0.0,0.0,0.0,0.0,0.02,9.490753294647217
1361,477.5944444444444,3600.0,722.804548363,0.59,0.8,1.96,0.23,0.0,0.0,handbook,False,0.0,0.02,0.0,0.0,0.0,0.0,0.0,0.0,0.02,8.134931395411899
1362,573.15,10.0,728.7737520926785,0.56,0.0,0.0,0.0,0.0,0.0,Hollomon ,False,0.0,0.0,0.0,0.0,0.0,0.0,0.0,0.0,0.0,
1363,423.15,900.0,730.9962323919628,0.56,0.0,0.0,0.0,0.0,0.0,Hollomon ,False,0.0,0.0,0.0,0.0,0.0,0.0,0.0,0.0,0.0,
1364,373.15,3600.0,743.0232558,0.39,0.0,0.0,0.0,0.0,0.0,Speich,False,0.0,0.0,0.0,0.0,0.0,0.0,0.0,0.0,0.0,
1365,523.15,10.0,751.0878908647826,0.56,0.0,0.0,0.0,0.0,0.0,Hollomon ,False,0.0,0.0,0.0,0.0,0.0,0.0,0.0,0.0,0.0,
1366,373.15,10.0,754.7835528167734,0.56,0.0,0.0,0.0,0.0,0.0,Hollomon ,False,0.0,0.0,0.0,0.0,0.0,0.0,0.0,0.0,0.0,
1367,423.15,90.0,755.3649840233851,0.56,0.0,0.0,0.0,0.0,0.0,Hollomon ,False,0.0,0.0,0.0,0.0,0.0,0.0,0.0,0.0,0.0,
1368,423.15,10.0,755.9753289792742,0.56,0.0,0.0,0.0,0.0,0.0,Hollomon ,False,0.0,0.0,0.0,0.0,0.0,0.0,0.0,0.0,0.0,
1369,373.15,90.0,779.3651965703159,0.56,0.0,0.0,0.0,0.0,0.0,Hollomon ,False,0.0,0.0,0.0,0.0,0.0,0.0,0.0,0.0,0.0,
1370,473.15,10.0,782.5123181553514,0.56,0.0,0.0,0.0,0.0,0.0,Hollomon ,False,0.0,0.0,0.0,0.0,0.0,0.0,0.0,0.0,0.0,
1371,373.15,900.0,786.5816762967991,0.56,0.0,0.0,0.0,0.0,0.0,Hollomon ,False,0.0,0.0,0.0,0.0,0.0,0.0,0.0,0.0,0.0,
1372,373.0,5400.0,879.8469946,0.62,0.0,0.0,0.0,0.0,0.0,Ohmura,False,0.0,0.0,0.0,0.0,0.0,0.0,0.0,0.0,0.0,
